Repository: trovlunde/stock_analyzer

# Stock Analysis

# ML model retrained every 63 sessions on past data only (slow: minutes per ticker-decade)
uv run stock-analysis-evaluate backtest --strategies ml_walk_forward --retrain-every 63

# Other tickers, a fixed window, report saved to a file
uv run stock-analysis-evaluate backtest --strategies ma_crossover \
  --tickers NVDA AMZN JPM --start 2018-01-01 --end 2024-12-31 --output data/backtests/ma.md
```

Reading the report:

- **Strategy vs buy & hold** — CAGR, volatility, Sharpe, Sortino, max drawdown, Calmar; plus trades, hit rate, turnover, cost drag and average exposure for the strategy.

File: stock_analysis/tuva_help/data/pittingPotential.csv (part 2 of 16)
,"Composition, wt.%",,,,,,,,,,,,,,,,,,,,,,,,"Epit, mV (SCE)",,,Test Temp.,Test Solution,[Cl-],,,Scan Rate,Heat treatment,Microstructures,Comments,Reference,Material class,,,,
47.00,31.48,27.00,32.00,6.50,0.00,NA,0.00,0.02,NA,2.00,1.00,NA,NA,0.00,0.00,0.00,0.00,0.00,0.00,0.00,0.00,0.00,0.00,0.00,980.00,NA,NA,50,"500 ppm NaCl, pH 7.8",0.0086,7.80,"Potentiodynamic Polarization with exposed area of 1 cm2. Potentiodynamic polarization experiments were carried out using a scan rate of 0.1 mV/s commencing at a potential about 250 mV more active than the stable OCP. Before starting the polarization scan, the specimen in the sample holder (WE) was left in the cell for about 1 h to attain a steady state which is shown by a constant potential and current at the beginning of the experiment. The potcntiodynamic runs were programmed such that upon attaining a current density of 25?A/cm^2, the scan direction was reversed and the potentials were scanned back to the starting potential.  ",0.10,None,NA,N0828 (hMo 3127),49,Fe Alloy,,,,
48.00,31.48,27.00,32.00,6.50,0.00,NA,0.00,0.02,NA,2.00,1.00,NA,NA,0.00,0.00,0.00,0.00,0.00,0.00,0.00,0.00,0.00,0.00,0.00,973.00,NA,NA,50,"1000 ppm NaCl, pH 7.8",0.0171,7.80,"Potentiodynamic Polarization with exposed area of 1 cm2. Potentiodynamic polarization experiments were carried out using a scan rate of 0.1 mV/s commencing at a potential about 250 mV more active than the stable OCP. Before starting the polarization scan, the specimen in the sample holder (WE) was left in the cell for about 1 h to attain a steady state which is shown by a constant potential and current at the beginning of the experiment. The potcntiodynamic runs were programmed such that upon attaining a current density of 25?A/cm^2, the scan direction was reversed and the potentials were scanned back to the starting potential.  ",0.10,None,NA,N0828 (hMo 3127),49,Fe Alloy,,,,
49.00,31.48,27.00,32.00,6.50,0.00,NA,0.00,0.02,NA,2.00,1.00,NA,NA,0.00,0.00,0.00,0.00,0.00,0.00,0.00,0.00,0.00,0.00,0.00,933.00,NA,NA,50,"5000 ppm NaCl, pH 7.8",0.0856,7.80,"Potentiodynamic Polarization with exposed area of 1 cm2. Potentiodynamic polarization experiments were carried out using a scan rate of 0.1 mV/s commencing at a potential about 250 mV more active than the stable OCP. Before starting the polarization scan, the specimen in the sample holder (WE) was left in the cell for about 1 h to attain a steady state which is shown by a constant potential and current at the beginning of the experiment. The potcntiodynamic runs were programmed such that upon attaining a current density of 25?A/cm^2, the scan direction was reversed and the potentials were scanned back to the starting potential.  ",0.10,None,NA,N0828 (hMo 3127),49,Fe Alloy,,,,
50.00,31.48,27.00,32.00,6.50,0.00,NA,0.00,0.02,NA,2.00,1.00,NA,NA,0.00,0.00,0.00,0.00,0.00,0.00,0.00,0.00,0.00,0.00,0.00,883.00,NA,NA,50,Seawater Natural,0.5460,8.20,"Potentiodynamic Polarization with exposed area of 1 cm2. Potentiodynamic polarization experiments were carried out using a scan rate of 0.1 mV/s commencing at a potential about 250 mV more active than the stable OCP. Before starting the polarization scan, the specimen in the sample holder (WE) was left in the cell for about 1 h to attain a steady state which is shown by a constant potential and current at the beginning of the experiment. The potcntiodynamic runs were programmed such that upon attaining a current density of 25?A/cm^2, the scan direction was reversed and the potentials were scanned back to the starting potential.  ",0.10,None,NA,N0828 (hMo 3127),49,Fe Alloy,,,,
51.00,37.18,19.00,33.00,2.00,0.00,NA,2.50,0.02,0.40,0.40,3.00,NA,NA,0.00,0.00,2.50,0.00,0.00,0.00,0.00,0.00,0.00,0.00,0.00,912.00,NA,NA,50,"300 ppm NaCl, pH 7.8",0.0051,7.80,"Potentiodynamic Polarization with exposed area of 1 cm2. Potentiodynamic polarization experiments were carried out using a scan rate of 0.1 mV/s commencing at a potential about 250 mV more active than the stable OCP. Before starting the polarization scan, the specimen in the sample holder (WE) was left in the cell for about 1 h to attain a steady state which is shown by a constant potential and current at the beginning of the experiment. The potcntiodynamic runs were programmed such that upon attaining a current density of 25?A/cm^2, the scan direction was reversed and the potentials were scanned back to the starting potential.  ",0.10,None,NA,"N08020 (20 Cb3), Nb + Ta = 5%",49,Fe Alloy,,,,
52.00,37.18,19.00,33.00,2.00,0.00,NA,2.50,0.02,0.40,0.40,3.00,NA,NA,0.00,0.00,2.50,0.00,0.00,0.00,0.00,0.00,0.00,0.00,0.00,631.00,NA,NA,50,"500 ppm NaCl, pH 7.8",0.0086,7.80,"Potentiodynamic Polarization with exposed area of 1 cm2. Potentiodynamic polarization experiments were carried out using a scan rate of 0.1 mV/s commencing at a potential about 250 mV more active than the stable OCP. Before starting the polarization scan, the specimen in the sample holder (WE) was left in the cell for about 1 h to attain a steady state which is shown by a constant potential and current at the beginning of the experiment. The potcntiodynamic runs were programmed such that upon attaining a current density of 25?A/cm^2, the scan direction was reversed and the potentials were scanned back to the starting potential.  ",0.10,None,NA,"N08020 (20 Cb3), Nb + Ta = 5%",49,Fe Alloy,,,,
53.00,37.18,19.00,33.00,2.00,0.00,NA,2.50,0.02,0.40,0.40,3.00,NA,NA,0.00,0.00,2.50,0.00,0.00,0.00,0.00,0.00,0.00,0.00,0.00,761.00,NA,NA,50,"1000 ppm NaCl, pH 7.8",0.0171,7.80,"Potentiodynamic Polarization with exposed area of 1 cm2. Potentiodynamic polarization experiments were carried out using a scan rate of 0.1 mV/s commencing at a potential about 250 mV more active than the stable OCP. Before starting the polarization scan, the specimen in the sample holder (WE) was left in the cell for about 1 h to attain a steady state which is shown by a constant potential and current at the beginning of the experiment. The potcntiodynamic runs were programmed such that upon attaining a current density of 25?A/cm^2, the scan direction was reversed and the potentials were scanned back to the starting potential.  ",0.10,None,NA,"N08020 (20 Cb3), Nb + Ta = 5%",49,Fe Alloy,,,,
54.00,37.18,19.00,33.00,2.00,0.00,NA,2.50,0.02,0.40,0.40,3.00,NA,NA,0.00,0.00,2.50,0.00,0.00,0.00,0.00,0.00,0.00,0.00,0.00,830.00,NA,NA,50,"5000 ppm NaCl, pH 7.8",0.0856,7.80,"Potentiodynamic Polarization with exposed area of 1 cm2. Potentiodynamic polarization experiments were carried out using a scan rate of 0.1 mV/s commencing at a potential about 250 mV more active than the stable OCP. Before starting the polarization scan, the specimen in the sample holder (WE) was left in the cell for about 1 h to attain a steady state which is shown by a constant potential and current at the beginning of the experiment. The potcntiodynamic runs were programmed such that upon attaining a current density of 25?A/cm^2, the scan direction was reversed and the potentials were scanned back to the starting potential.  ",0.10,None,NA,"N08020 (20 Cb3), Nb + Ta = 5%",49,Fe Alloy,,,,
55.00,37.18,19.00,33.00,2.00,0.00,NA,2.50,0.02,0.40,0.40,3.00,NA,NA,0.00,0.00,2.50,0.00,0.00,0.00,0.00,0.00,0.00,0.00,0.00,538.00,NA,NA,50,Seawater Natural,0.5460,8.20,"Potentiodynamic Polarization with exposed area of 1 cm2. Potentiodynamic polarization experiments were carried out using a scan rate of 0.1 mV/s commencing at a potential about 250 mV more active than the stable OCP. Before starting the polarization scan, the specimen in the sample holder (WE) was left in the cell for about 1 h to attain a steady state which is shown by a constant potential and current at the beginning of the experiment. The potcntiodynamic runs were programmed such that upon attaining a current density of 25?A/cm^2, the scan direction was reversed and the potentials were scanned back to the starting potential.  ",0.10,None,NA,"N08020 (20 Cb3), Nb + Ta = 5%",49,Fe Alloy,,,,
56.00,66.38,25.00,4.00,4.00,0.00,NA,0.00,0.03,NA,0.40,0.20,NA,NA,0.00,0.00,0.00,0.00,0.00,NA,0.00,0.00,0.00,0.00,0.00,1006.00,NA,NA,50,"300 ppm NaCl, pH 7.8",0.0051,7.80,"Potentiodynamic Polarization with exposed area of 1 cm2. Potentiodynamic polarization experiments were carried out using a scan rate of 0.1 mV/s commencing at a potential about 250 mV more active than the stable OCP. Before starting the polarization scan, the specimen in the sample holder (WE) was left in the cell for about 1 h to attain a steady state which is shown by a constant potential and current at the beginning of the experiment. The potcntiodynamic runs were programmed such that upon attaining a current density of 25?A/cm^2, the scan direction was reversed and the potentials were scanned back to the starting potential.  ",0.10,None,NA,S44635 (Monit 44635),49,Fe Alloy,,,,
57.00,66.38,25.00,4.00,4.00,0.00,NA,0.00,0.03,NA,0.40,0.20,NA,NA,0.00,0.00,0.00,0.00,0.00,NA,0.00,0.00,0.00,0.00,0.00,1003.00,NA,NA,50,"500 ppm NaCl, pH 7.8",0.0086,7.80,"Potentiodynamic Polarization with exposed area of 1 cm2. Potentiodynamic polarization experiments were carried out using a scan rate of 0.1 mV/s commencing at a potential about 250 mV more active than the stable OCP. Before starting the polarization scan, the specimen in the sample holder (WE) was left in the cell for about 1 h to attain a steady state which is shown by a constant potential and current at the beginning of the experiment. The potcntiodynamic runs were programmed such that upon attaining a current density of 25?A/cm^2, the scan direction was reversed and the potentials were scanned back to the starting potential.  ",0.10,None,NA,S44635 (Monit 44635),49,Fe Alloy,,,,
58.00,66.38,25.00,4.00,4.00,0.00,NA,0.00,0.03,NA,0.40,0.20,NA,NA,0.00,0.00,0.00,0.00,0.00,NA,0.00,0.00,0.00,0.00,0.00,942.00,NA,NA,50,"1000 ppm NaCl, pH 7.8",0.0171,7.80,"Potentiodynamic Polarization with exposed area of 1 cm2. Potentiodynamic polarization experiments were carried out using a scan rate of 0.1 mV/s commencing at a potential about 250 mV more active than the stable OCP. Before starting the polarization scan, the specimen in the sample holder (WE) was left in the cell for about 1 h to attain a steady state which is shown by a constant potential and current at the beginning of the experiment. The potcntiodynamic runs were programmed such that upon attaining a current density of 25?A/cm^2, the scan direction was reversed and the potentials were scanned back to the starting potential.  ",0.10,None,NA,S44635 (Monit 44635),49,Fe Alloy,,,,
59.00,66.38,25.00,4.00,4.00,0.00,NA,0.00,0.03,NA,0.40,0.20,NA,NA,0.00,0.00,0.00,0.00,0.00,NA,0.00,0.00,0.00,0.00,0.00,940.00,NA,NA,50,"5000 ppm NaCl, pH 7.8",0.0856,7.80,"Potentiodynamic Polarization with exposed area of 1 cm2. Potentiodynamic polarization experiments were carried out using a scan rate of 0.1 mV/s commencing at a potential about 250 mV more active than the stable OCP. Before starting the polarization scan, the specimen in the sample holder (WE) was left in the cell for about 1 h to attain a steady state which is shown by a constant potential and current at the beginning of the experiment. The potcntiodynamic runs were programmed such that upon attaining a current density of 25?A/cm^2, the scan direction was reversed and the potentials were scanned back to the starting potential.  ",0.10,None,NA,S44635 (Monit 44635),49,Fe Alloy,,,,
60.00,66.38,25.00,4.00,4.00,0.00,NA,0.00,0.03,NA,0.40,0.20,NA,NA,0.00,0.00,0.00,0.00,0.00,NA,0.00,0.00,0.00,0.00,0.00,721.00,NA,NA,50,Seawater Natural,0.5460,8.20,"Potentiodynamic Polarization with exposed area of 1 cm2. Potentiodynamic polarization experiments were carried out using a scan rate of 0.1 mV/s commencing at a potential about 250 mV more active than the stable OCP. Before starting the polarization scan, the specimen in the sample holder (WE) was left in the cell for about 1 h to attain a steady state which is shown by a constant potential and current at the beginning of the experiment. The potcntiodynamic runs were programmed such that upon attaining a current density of 25?A/cm^2, the scan direction was reversed and the potentials were scanned back to the starting potential.  ",0.10,None,NA,S44635 (Monit 44635),49,Fe Alloy,,,,
61.00,66.68,22.00,6.00,3.00,0.00,NA,0.30,0.02,NA,1.50,0.20,NA,NA,0.00,0.00,0.30,0.00,0.00,0.00,0.00,0.00,0.00,0.00,0.00,885.00,NA,NA,50,"300 ppm NaCl, pH 7.8",0.0051,7.80,"Potentiodynamic Polarization with exposed area of 1 cm2. Potentiodynamic polarization experiments were carried out using a scan rate of 0.1 mV/s commencing at a potential about 250 mV more active than the stable OCP. Before starting the polarization scan, the specimen in the sample holder (WE) was left in the cell for about 1 h to attain a steady state which is shown by a constant potential and current at the beginning of the experiment. The potcntiodynamic runs were programmed such that upon attaining a current density of 25?A/cm^2, the scan direction was reversed and the potentials were scanned back to the starting potential.  ",0.10,None,NA,"S31803 (Duplex 2205), Nb + Ta = 0.6%",49,Fe Alloy,,,,
62.00,66.68,22.00,6.00,3.00,0.00,NA,0.30,0.02,NA,1.50,0.20,NA,NA,0.00,0.00,0.30,0.00,0.00,0.00,0.00,0.00,0.00,0.00,0.00,855.00,NA,NA,50,"500 ppm NaCl, pH 7.8",0.0086,7.80,"Potentiodynamic Polarization with exposed area of 1 cm2. Potentiodynamic polarization experiments were carried out using a scan rate of 0.1 mV/s commencing at a potential about 250 mV more active than the stable OCP. Before starting the polarization scan, the specimen in the sample holder (WE) was left in the cell for about 1 h to attain a steady state which is shown by a constant potential and current at the beginning of the experiment. The potcntiodynamic runs were programmed such that upon attaining a current density of 25?A/cm^2, the scan direction was reversed and the potentials were scanned back to the starting potential.  ",0.10,None,NA,"S31803 (Duplex 2205), Nb + Ta = 0.6%",49,Fe Alloy,,,,
63.00,66.68,22.00,6.00,3.00,0.00,NA,0.30,0.02,NA,1.50,0.20,NA,NA,0.00,0.00,0.30,0.00,0.00,0.00,0.00,0.00,0.00,0.00,0.00,872.00,NA,NA,50,"1000 ppm NaCl, pH 7.8",0.0171,7.80,"Potentiodynamic Polarization with exposed area of 1 cm2. Potentiodynamic polarization experiments were carried out using a scan rate of 0.1 mV/s commencing at a potential about 250 mV more active than the stable OCP. Before starting the polarization scan, the specimen in the sample holder (WE) was left in the cell for about 1 h to attain a steady state which is shown by a constant potential and current at the beginning of the experiment. The potcntiodynamic runs were programmed such that upon attaining a current density of 25?A/cm^2, the scan direction was reversed and the potentials were scanned back to the starting potential.  ",0.10,None,NA,"S31803 (Duplex 2205), Nb + Ta = 0.6%",49,Fe Alloy,,,,
64.00,66.68,22.00,6.00,3.00,0.00,NA,0.30,0.02,NA,1.50,0.20,NA,NA,0.00,0.00,0.30,0.00,0.00,0.00,0.00,0.00,0.00,0.00,0.00,851.00,NA,NA,50,"5000 ppm NaCl, pH 7.8",0.0856,7.80,"Potentiodynamic Polarization with exposed area of 1 cm2. Potentiodynamic polarization experiments were carried out using a scan rate of 0.1 mV/s commencing at a potential about 250 mV more active than the stable OCP. Before starting the polarization scan, the specimen in the sample holder (WE) was left in the cell for about 1 h to attain a steady state which is shown by a constant potential and current at the beginning of the experiment. The potcntiodynamic runs were programmed such that upon attaining a current density of 25?A/cm^2, the scan direction was reversed and the potentials were scanned back to the starting potential.  ",0.10,None,NA,"S31803 (Duplex 2205), Nb + Ta = 0.6%",49,Fe Alloy,,,,
65.00,66.68,22.00,6.00,3.00,0.00,NA,0.30,0.02,NA,1.50,0.20,NA,NA,0.00,0.00,0.30,0.00,0.00,0.00,0.00,0.00,0.00,0.00,0.00,629.00,NA,NA,50,Seawater Natural,0.5460,8.20,"Potentiodynamic Polarization with exposed area of 1 cm2. Potentiodynamic polarization experiments were carried out using a scan rate of 0.1 mV/s commencing at a potential about 250 mV more active than the stable OCP. Before starting the polarization scan, the specimen in the sample holder (WE) was left in the cell for about 1 h to attain a steady state which is shown by a constant potential and current at the beginning of the experiment. The potcntiodynamic runs were programmed such that upon attaining a current density of 25?A/cm^2, the scan direction was reversed and the potentials were scanned back to the starting potential.  ",0.10,None,NA,"S31803 (Duplex 2205), Nb + Ta = 0.6%",49,Fe Alloy,,,,
66.00,69.82,18.92,8.51,0.35,0.00,0.04,0.00,0.06,0.46,1.59,0.21,0.04,0.01,0.00,0.00,0.00,0.00,0.00,0.00,0.00,0.00,0.00,0.00,0.00,265.50,NA,NA,25,"1M H2SO4 + 0.5M NaCl, H2 deaerated",0.5000,-0.30,Potentiodynamic Polarization,NA,The laboratory heats were processed to produce fully solution-annealed steel ranging from 0.8 to 6.4 mm thick and having an ASTM 5 to 6 grain size. These alloys were in the mill-annealed condition.,The laboratory heats were processed to produce fully solution-annealed steel ranging from 0.8 to 6.4 mm thick and having an ASTM 5 to 6 grain size. ,None,70,Fe Alloy,,,,
67.00,69.60,18.87,8.59,0.36,0.00,0.11,0.00,0.04,0.46,1.77,0.16,0.03,0.01,0.00,0.00,0.00,0.00,0.00,0.00,0.00,0.00,0.00,0.00,0.00,328.50,NA,NA,25,"1M H2SO4 + 0.5M NaCl, H2 deaerated",0.5000,-0.30,Potentiodynamic Polarization,NA,The laboratory heats were processed to produce fully solution-annealed steel ranging from 0.8 to 6.4 mm thick and having an ASTM 5 to 6 grain size. These alloys were in the mill-annealed condition.,The laboratory heats were processed to produce fully solution-annealed steel ranging from 0.8 to 6.4 mm thick and having an ASTM 5 to 6 grain size. ,None,70,Fe Alloy,,,,
68.00,69.60,18.80,8.63,0.38,0.00,0.16,0.00,0.04,0.41,1.78,0.16,0.03,0.01,0.00,0.00,0.00,0.00,0.00,0.00,0.00,0.00,0.00,0.00,0.00,532.30,NA,NA,25,"1M H2SO4 + 0.5M NaCl, H2 deaerated",0.5000,-0.30,Potentiodynamic Polarization,NA,The laboratory heats were processed to produce fully solution-annealed steel ranging from 0.8 to 6.4 mm thick and having an ASTM 5 to 6 grain size. These alloys were in the mill-annealed condition.,The laboratory heats were processed to produce fully solution-annealed steel ranging from 0.8 to 6.4 mm thick and having an ASTM 5 to 6 grain size. ,None,70,Fe Alloy,,,,
69.00,58.39,17.38,20.15,0.02,0.00,0.04,0.00,0.03,0.13,3.84,NA,0.01,0.01,0.00,0.00,0.00,0.00,0.00,0.00,0.00,0.00,0.00,0.00,0.00,-65.00,NA,NA,25,0.6M NaCl + 0.1M NaHCO3,0.6000,7.68,"Following pretreatment for 5 min at -1.5 V, the potential was increased-rapidly to -0.5V and thereafter at a steady rate of 1V in 50 min. In this work the critical pitting potential was taken as that at which there was an anodic current flow of 10^-5 A/cm^2. ",0.33,Ingots were cast and hot rolled to 20 mm diameter bars which were heat treated at ll00°c for 30 min and cooled in still air,NA,The specimen surface was ground to a 120 grit finish and 5 cm2 was exposed to the corrodent.,71,Fe Alloy,,,,
70.00,57.05,17.68,20.43,0.08,0.00,0.30,0.00,0.03,0.19,4.22,NA,0.02,0.01,0.00,0.00,0.00,0.00,0.00,0.00,0.00,0.00,0.00,0.00,0.00,-25.00,NA,NA,25,0.6M NaCl + 0.1M NaHCO3,0.6000,7.68,"Following pretreatment for 5 min at -1.5 V, the potential was increased-rapidly to -0.5V and thereafter at a steady rate of 1V in 50 min. In this work the critical pitting potential was taken as that at which there was an anodic current flow of 10^-5 A/cm^2. ",0.33,Ingots were cast and hot rolled to 20 mm diameter bars which were heat treated at ll00°c for 30 min and cooled in still air,NA,The specimen surface was ground to a 120 grit finish and 5 cm2 was exposed to the corrodent.,71,Fe Alloy,,,,
71.00,56.46,17.95,19.90,1.03,0.00,0.03,0.00,0.04,0.19,4.38,NA,0.02,0.01,0.00,0.00,0.00,0.00,0.00,0.00,0.00,0.00,0.00,0.00,0.00,-40.00,NA,NA,25,0.6M NaCl + 0.1M NaHCO3,0.6000,7.68,"Following pretreatment for 5 min at -1.5 V, the potential was increased-rapidly to -0.5V and thereafter at a steady rate of 1V in 50 min. In this work the critical pitting potential was taken as that at which there was an anodic current flow of 10^-5 A/cm^2. ",0.33,Ingots were cast and hot rolled to 20 mm diameter bars which were heat treated at ll00°c for 30 min and cooled in still air,NA,The specimen surface was ground to a 120 grit finish and 5 cm2 was exposed to the corrodent.,71,Fe Alloy,,,,
72.00,58.15,16.42,19.90,1.03,0.00,0.16,0.00,0.01,0.22,4.08,NA,0.02,0.02,0.00,0.00,0.00,0.00,0.00,0.00,0.00,0.00,0.00,0.00,0.00,-15.00,NA,NA,25,0.6M NaCl + 0.1M NaHCO3,0.6000,7.68,"Following pretreatment for 5 min at -1.5 V, the potential was increased-rapidly to -0.5V and thereafter at a steady rate of 1V in 50 min. In this work the critical pitting potential was taken as that at which there was an anodic current flow of 10^-5 A/cm^2. ",0.33,Ingots were cast and hot rolled to 20 mm diameter bars which were heat treated at 1100°c for 30 min and cooled in still air,NA,The specimen surface was ground to a 120 grit finish and 5 cm2 was exposed to the corrodent.,71,Fe Alloy,,,,
73.00,57.41,16.86,19.98,1.03,0.00,0.27,0.00,0.02,0.33,4.06,NA,0.02,0.02,0.00,0.00,0.00,0.00,0.00,0.00,0.00,0.00,0.00,0.00,0.00,65.00,NA,NA,25,0.6M NaCl + 0.1M NaHCO3,0.6000,7.68,"Following pretreatment for 5 min at -1.5 V, the potential was increased-rapidly to -0.5V and thereafter at a steady rate of 1V in 50 min. In this work the critical pitting potential was taken as that at which there was an anodic current flow of 10^-5 A/cm^2. ",0.33,Ingots were cast and hot rolled to 20 mm diameter bars which were heat treated at 1100°c for 30 min and cooled in still air,NA,The specimen surface was ground to a 120 grit finish and 5 cm2 was exposed to the corrodent.,71,Fe Alloy,,,,
74.00,56.77,16.86,20.54,1.01,0.00,0.29,0.00,0.03,0.17,4.31,NA,0.02,0.01,0.00,0.00,0.00,0.00,0.00,0.00,0.00,0.00,0.00,0.00,0.00,50.00,NA,NA,25,0.6M NaCl + 0.1M NaHCO3,0.6000,7.68,"Following pretreatment for 5 min at -1.5 V, the potential was increased-rapidly to -0.5V and thereafter at a steady rate of 1V in 50 min. In this work the critical pitting potential was taken as that at which there was an anodic current flow of 10^-5 A/cm^2. ",0.33,Ingots were cast and hot rolled to 20 mm diameter bars which were heat treated at 1100°c for 30 min and cooled in still air,NA,The specimen surface was ground to a 120 grit finish and 5 cm2 was exposed to the corrodent.,71,Fe Alloy,,,,
75.00,57.00,16.34,19.16,2.98,0.00,0.03,0.00,0.02,0.18,4.25,NA,0.02,0.01,0.00,0.00,0.00,0.00,0.00,0.00,0.00,0.00,0.00,0.00,0.00,20.00,NA,NA,25,0.6M NaCl + 0.1M NaHCO3,0.6000,7.68,"Following pretreatment for 5 min at -1.5 V, the potential was increased-rapidly to -0.5V and thereafter at a steady rate of 1V in 50 min. In this work the critical pitting potential was taken as that at which there was an anodic current flow of 10^-5 A/cm^2. ",0.33,Ingots were cast and hot rolled to 20 mm diameter bars which were heat treated at 1100°c for 30 min and cooled in still air,NA,The specimen surface was ground to a 120 grit finish and 5 cm2 was exposed to the corrodent.,71,Fe Alloy,,,,
76.00,56.34,16.70,19.65,2.92,0.00,0.15,0.00,0.01,0.14,4.06,NA,0.02,0.02,0.00,0.00,0.00,0.00,0.00,0.00,0.00,0.00,0.00,0.00,0.00,85.00,NA,NA,25,0.6M NaCl + 0.1M NaHCO3,0.6000,7.68,"Following pretreatment for 5 min at -1.5 V, the potential was increased-rapidly to -0.5V and thereafter at a steady rate of 1V in 50 min. In this work the critical pitting potential was taken as that at which there was an anodic current flow of 10^-5 A/cm^2. ",0.33,Ingots were cast and hot rolled to 20 mm diameter bars which were heat treated at 1100°c for 30 min and cooled in still air,NA,The specimen surface was ground to a 120 grit finish and 5 cm2 was exposed to the corrodent.,71,Fe Alloy,,,,
77.00,55.53,16.80,20.05,2.94,0.00,0.29,0.00,0.01,0.27,4.07,NA,0.02,0.02,0.00,0.00,0.00,0.00,0.00,0.00,0.00,0.00,0.00,0.00,0.00,80.00,NA,NA,25,0.6M NaCl + 0.1M NaHCO3,0.6000,7.68,"Following pretreatment for 5 min at -1.5 V, the potential was increased-rapidly to -0.5V and thereafter at a steady rate of 1V in 50 min. In this work the critical pitting potential was taken as that at which there was an anodic current flow of 10^-5 A/cm^2. ",0.33,Ingots were cast and hot rolled to 20 mm diameter bars which were heat treated at 1100°c for 30 min and cooled in still air,NA,The specimen surface was ground to a 120 grit finish and 5 cm2 was exposed to the corrodent.,71,Fe Alloy,,,,
78.00,55.29,16.58,20.29,2.72,0.00,0.31,0.00,0.03,0.23,4.53,NA,0.02,0.01,0.00,0.00,0.00,0.00,0.00,0.00,0.00,0.00,0.00,0.00,0.00,95.00,NA,NA,25,0.6M NaCl + 0.1M NaHCO3,0.6000,7.68,"Following pretreatment for 5 min at -1.5 V, the potential was increased-rapidly to -0.5V and thereafter at a steady rate of 1V in 50 min. In this work the critical pitting potential was taken as that at which there was an anodic current flow of 10^-5 A/cm^2. ",0.33,Ingots were cast and hot rolled to 20 mm diameter bars which were heat treated at 1100°c for 30 min and cooled in still air,NA,The specimen surface was ground to a 120 grit finish and 5 cm2 was exposed to the corrodent.,71,Fe Alloy,,,,
79.00,53.00,22.58,19.88,0.05,0.00,0.05,0.00,0.01,0.13,4.28,NA,0.01,0.01,0.00,0.00,0.00,0.00,0.00,0.00,0.00,0.00,0.00,0.00,0.00,-30.00,NA,NA,25,0.6M NaCl + 0.1M NaHCO3,0.6000,7.68,"Following pretreatment for 5 min at -1.5 V, the potential was increased-rapidly to -0.5V and thereafter at a steady rate of 1V in 50 min. In this work the critical pitting potential was taken as that at which there was an anodic current flow of 10^-5 A/cm^2. ",0.33,Ingots were cast and hot rolled to 20 mm diameter bars which were heat treated at 1100°c for 30 min and cooled in still air,NA,The specimen surface was ground to a 120 grit finish and 5 cm2 was exposed to the corrodent.,71,Fe Alloy,,,,
80.00,52.28,22.46,20.27,0.10,0.00,0.39,0.00,0.02,0.14,4.33,NA,0.01,0.01,0.00,0.00,0.00,0.00,0.00,0.00,0.00,0.00,0.00,0.00,0.00,50.00,NA,NA,25,0.6M NaCl + 0.1M NaHCO3,0.6000,7.68,"Following pretreatment for 5 min at -1.5 V, the potential was increased-rapidly to -0.5V and thereafter at a steady rate of 1V in 50 min. In this work the critical pitting potential was taken as that at which there was an anodic current flow of 10^-5 A/cm^2. ",0.33,Ingots were cast and hot rolled to 20 mm diameter bars which were heat treated at 1100°c for 30 min and cooled in still air,NA,The specimen surface was ground to a 120 grit finish and 5 cm2 was exposed to the corrodent.,71,Fe Alloy,,,,
81.00,52.12,22.13,20.30,0.99,0.00,0.05,0.00,0.02,0.16,4.20,NA,0.02,0.01,0.00,0.00,0.00,0.00,0.00,0.00,0.00,0.00,0.00,0.00,0.00,-10.00,NA,NA,25,0.6M NaCl + 0.1M NaHCO3,0.6000,7.68,"Following pretreatment for 5 min at -1.5 V, the potential was increased-rapidly to -0.5V and thereafter at a steady rate of 1V in 50 min. In this work the critical pitting potential was taken as that at which there was an anodic current flow of 10^-5 A/cm^2. ",0.33,Ingots were cast and hot rolled to 20 mm diameter bars which were heat treated at 1100°c for 30 min and cooled in still air,NA,The specimen surface was ground to a 120 grit finish and 5 cm2 was exposed to the corrodent.,71,Fe Alloy,,,,
82.00,52.19,22.52,19.85,1.07,0.00,0.16,0.00,0.01,0.15,4.02,NA,0.02,0.02,0.00,0.00,0.00,0.00,0.00,0.00,0.00,0.00,0.00,0.00,0.00,35.00,NA,NA,25,0.6M NaCl + 0.1M NaHCO3,0.6000,7.68,"Following pretreatment for 5 min at -1.5 V, the potential was increased-rapidly to -0.5V and thereafter at a steady rate of 1V in 50 min. In this work the critical pitting potential was taken as that at which there was an anodic current flow of 10^-5 A/cm^2. ",0.33,Ingots were cast and hot rolled to 20 mm diameter bars which were heat treated at 1100°c for 30 min and cooled in still air,NA,The specimen surface was ground to a 120 grit finish and 5 cm2 was exposed to the corrodent.,71,Fe Alloy,,,,
83.00,51.85,22.72,19.95,1.02,0.00,0.41,0.00,0.01,0.20,3.80,NA,0.02,0.02,0.00,0.00,0.00,0.00,0.00,0.00,0.00,0.00,0.00,0.00,0.00,200.00,NA,NA,25,0.6M NaCl + 0.1M NaHCO3,0.6000,7.68,"Following pretreatment for 5 min at -1.5 V, the potential was increased-rapidly to -0.5V and thereafter at a steady rate of 1V in 50 min. In this work the critical pitting potential was taken as that at which there was an anodic current flow of 10^-5 A/cm^2. ",0.33,Ingots were cast and hot rolled to 20 mm diameter bars which were heat treated at 1100°c for 30 min and cooled in still air,NA,The specimen surface was ground to a 120 grit finish and 5 cm2 was exposed to the corrodent.,71,Fe Alloy,,,,
84.00,50.37,22.41,19.96,2.64,0.00,0.07,0.00,0.03,0.21,4.29,NA,0.01,0.01,0.00,0.00,0.00,0.00,0.00,0.00,0.00,0.00,0.00,0.00,0.00,125.00,NA,NA,25,0.6M NaCl + 0.1M NaHCO3,0.6000,7.68,"Following pretreatment for 5 min at -1.5 V, the potential was increased-rapidly to -0.5V and thereafter at a steady rate of 1V in 50 min. In this work the critical pitting potential was taken as that at which there was an anodic current flow of 10^-5 A/cm^2. ",0.33,Ingots were cast and hot rolled to 20 mm diameter bars which were heat treated at 1100°c for 30 min and cooled in still air,NA,The specimen surface was ground to a 120 grit finish and 5 cm2 was exposed to the corrodent.,71,Fe Alloy,,,,
85.00,50.11,22.84,20.05,2.85,0.00,0.16,0.00,0.01,0.14,3.80,NA,0.02,0.02,0.00,0.00,0.00,0.00,0.00,0.00,0.00,0.00,0.00,0.00,0.00,170.00,NA,NA,25,0.6M NaCl + 0.1M NaHCO3,0.6000,7.68,"Following pretreatment for 5 min at -1.5 V, the potential was increased-rapidly to -0.5V and thereafter at a steady rate of 1V in 50 min. In this work the critical pitting potential was taken as that at which there was an anodic current flow of 10^-5 A/cm^2. ",0.33,Ingots were cast and hot rolled to 20 mm diameter bars which were heat treated at 1100°c for 30 min and cooled in still air,NA,The specimen surface was ground to a 120 grit finish and 5 cm2 was exposed to the corrodent.,71,Fe Alloy,,,,
86.00,49.66,22.35,20.39,2.73,0.00,0.31,0.00,0.02,0.16,4.35,NA,0.02,0.01,0.00,0.00,0.00,0.00,0.00,0.00,0.00,0.00,0.00,0.00,0.00,920.00,NA,NA,25,0.6M NaCl + 0.1M NaHCO3,0.6000,7.68,"Following pretreatment for 5 min at -1.5 V, the potential was increased-rapidly to -0.5V and thereafter at a steady rate of 1V in 50 min. In this work the critical pitting potential was taken as that at which there was an anodic current flow of 10^-5 A/cm^2. ",0.33,Ingots were cast and hot rolled to 20 mm diameter bars which were heat treated at 1100°c for 30 min and cooled in still air,NA,The specimen surface was ground to a 120 grit finish and 5 cm2 was exposed to the corrodent.,71,Fe Alloy,,,,
87.00,50.08,22.52,19.95,2.96,0.00,0.46,0.00,0.02,0.23,3.75,NA,0.02,0.02,0.00,0.00,0.00,0.00,0.00,0.00,0.00,0.00,0.00,0.00,0.00,940.00,NA,NA,25,0.6M NaCl + 0.1M NaHCO3,0.6000,7.68,"Following pretreatment for 5 min at -1.5 V, the potential was increased-rapidly to -0.5V and thereafter at a steady rate of 1V in 50 min. In this work the critical pitting potential was taken as that at which there was an anodic current flow of 10^-5 A/cm^2. ",0.33,Ingots were cast and hot rolled to 20 mm diameter bars which were heat treated at 1100°c for 30 min and cooled in still air,NA,The specimen surface was ground to a 120 grit finish and 5 cm2 was exposed to the corrodent.,71,Fe Alloy,,,,
88.00,68.53,16.30,14.40,0.00,NA,NA,0.00,0.01,0.33,0.43,NA,NA,NA,0.00,0.00,0.00,0.00,0.00,0.00,0.00,0.00,0.00,0.00,0.00,77.70,NA,NA,60,0.1M NaCl,0.1000,7.00,"Polarization curves were obtained potentiodynamically at a scan rate of 20 mV/min, using a Tacussel electrochemical set composed of a potentiostat, a current recorder, and a high impedance electronic millivoltmeter.",0.33, Solution treatment was performed by heating in nitrogen at 1150 C for 30 minutes followed by water quenching.  ,NA,"The temperature was not specified for this experiment, but was explicitely shown as 60 oC for parallel experiments. For electrochemical measurement, the surfaces studied were mechanically polished with emery paper under water up to grade 1000, then were degreased in absolute ethyl alcohol, washed in deionized water, and dried by warm air blowing. ",73,Fe Alloy,,,,
89.00,66.48,16.30,14.00,0.00,2.49,NA,0.00,0.01,0.40,0.33,NA,NA,NA,0.00,0.00,0.00,0.00,0.00,0.00,0.00,0.00,0.00,0.00,0.00,214.30,NA,NA,60,0.1M NaCl,0.1000,7.00,"Polarization curves were obtained potentiodynamically at a scan rate of 20 mV/min, using a Tacussel electrochemical set composed of a potentiostat, a current recorder, and a high impedance electronic millivoltmeter.",0.33, Solution treatment was performed by heating in nitrogen at 1150 C for 30 minutes followed by water quenching.  ,NA,"The temperature was not specified for this experiment, but was explicitely shown as 60 oC for parallel experiments. For electrochemical measurement, the surfaces studied were mechanically polished with emery paper under water up to grade 1000, then were degreased in absolute ethyl alcohol, washed in deionized water, and dried by warm air blowing. ",73,Fe Alloy,,,,
90.00,63.87,16.50,14.10,0.00,4.81,NA,0.00,0.01,0.41,0.30,NA,NA,NA,0.00,0.00,0.00,0.00,0.00,0.00,0.00,0.00,0.00,0.00,0.00,297.10,NA,NA,60,0.1M NaCl,0.1000,7.00,"Polarization curves were obtained potentiodynamically at a scan rate of 20 mV/min, using a Tacussel electrochemical set composed of a potentiostat, a current recorder, and a high impedance electronic millivoltmeter.",0.33, Solution treatment was performed by heating in nitrogen at 1150 C for 30 minutes followed by water quenching.  ,NA,"The temperature was not specified for this experiment, but was explicitely shown as 60 oC for parallel experiments. For electrochemical measurement, the surfaces studied were mechanically polished with emery paper under water up to grade 1000, then were degreased in absolute ethyl alcohol, washed in deionized water, and dried by warm air blowing. ",73,Fe Alloy,,,,
91.00,66.48,16.30,14.00,0.00,2.49,NA,0.00,0.01,0.40,0.33,NA,NA,NA,0.00,0.00,0.00,0.00,0.00,0.00,0.00,0.00,0.00,0.00,0.00,58.84,NA,NA,60,0.1M HCl,0.1000,1.00,"Polarization curves were obtained potentiodynamically at a scan rate of 20 mV/min, using a Tacussel electrochemical set composed of a potentiostat, a current recorder, and a high impedance electronic millivoltmeter.",0.33, Solution treatment was performed by heating in nitrogen at 1150 C for 30 minutes followed by water quenching.  ,NA,"The temperature was not specified for this experiment, but was explicitely shown as 60 oC for parallel experiments. For electrochemical measurement, the surfaces studied were mechanically polished with emery paper under water up to grade 1000, then were degreased in absolute ethyl alcohol, washed in deionized water, and dried by warm air blowing. ",73,Fe Alloy,,,,
92.00,63.87,16.50,14.10,0.00,4.81,NA,0.00,0.01,0.41,0.30,NA,NA,NA,0.00,0.00,0.00,0.00,0.00,0.00,0.00,0.00,0.00,0.00,0.00,121.31,NA,NA,60,0.1M HCl,0.1000,1.00,"Polarization curves were obtained potentiodynamically at a scan rate of 20 mV/min, using a Tacussel electrochemical set composed of a potentiostat, a current recorder, and a high impedance electronic millivoltmeter.",0.33, Solution treatment was performed by heating in nitrogen at 1150 C for 30 minutes followed by water quenching.  ,NA,"The temperature was not specified for this experiment, but was explicitely shown as 60 oC for parallel experiments. For electrochemical measurement, the surfaces studied were mechanically polished with emery paper under water up to grade 1000, then were degreased in absolute ethyl alcohol, washed in deionized water, and dried by warm air blowing. ",73,Fe Alloy,,,,
93.00,60.34,16.17,14.10,0.00,8.66,NA,0.00,0.01,0.40,0.32,NA,NA,NA,0.00,0.00,0.00,0.00,0.00,0.00,0.00,0.00,0.00,0.00,0.00,208.47,NA,NA,60,0.1M HCl,0.1000,1.00,"Polarization curves were obtained potentiodynamically at a scan rate of 20 mV/min, using a Tacussel electrochemical set composed of a potentiostat, a current recorder, and a high impedance electronic millivoltmeter.",0.33, Solution treatment was performed by heating in nitrogen at 1150 C for 30 minutes followed by water quenching.  ,NA,"The temperature was not specified for this experiment, but was explicitely shown as 60 oC for parallel experiments. For electrochemical measurement, the surfaces studied were mechanically polished with emery paper under water up to grade 1000, then were degreased in absolute ethyl alcohol, washed in deionized water, and dried by warm air blowing. ",73,Fe Alloy,,,,
94.00,56.64,16.22,14.00,0.00,12.40,NA,0.00,0.01,0.43,0.30,NA,NA,NA,0.00,0.00,0.00,0.00,0.00,0.00,0.00,0.00,0.00,0.00,0.00,252.06,NA,NA,60,0.1M HCl,0.1000,1.00,"Polarization curves were obtained potentiodynamically at a scan rate of 20 mV/min, using a Tacussel electrochemical set composed of a potentiostat, a current recorder, and a high impedance electronic millivoltmeter.",0.33, Solution treatment was performed by heating in nitrogen at 1150 C for 30 minutes followed by water quenching.  ,NA,"The temperature was not specified for this experiment, but was explicitely shown as 60 oC for parallel experiments. For electrochemical measurement, the surfaces studied were mechanically polished with emery paper under water up to grade 1000, then were degreased in absolute ethyl alcohol, washed in deionized water, and dried by warm air blowing. ",73,Fe Alloy,,,,
95.00,66.48,16.30,14.00,0.00,2.49,NA,0.00,0.01,0.40,0.33,NA,NA,NA,0.00,0.00,0.00,0.00,0.00,0.00,0.00,0.00,0.00,0.00,0.00,122.90,NA,NA,60,0.2M HCl,0.2000,1.00,"Polarization curves were obtained potentiodynamically at a scan rate of 20 mV/min, using a Tacussel electrochemical set composed of a potentiostat, a current recorder, and a high impedance electronic millivoltmeter.",0.33, Solution treatment was performed by heating in nitrogen at 1150 C for 30 minutes followed by water quenching.  ,NA,"The temperature was not specified for this experiment, but was explicitely shown as 60 oC for parallel experiments. For electrochemical measurement, the surfaces studied were mechanically polished with emery paper under water up to grade 1000, then were degreased in absolute ethyl alcohol, washed in deionized water, and dried by warm air blowing. ",73,Fe Alloy,,,,
96.00,63.87,16.50,14.10,0.00,4.81,NA,0.00,0.01,0.41,0.30,NA,NA,NA,0.00,0.00,0.00,0.00,0.00,0.00,0.00,0.00,0.00,0.00,0.00,185.50,NA,NA,60,0.2M HCl,0.2000,1.00,"Polarization curves were obtained potentiodynamically at a scan rate of 20 mV/min, using a Tacussel electrochemical set composed of a potentiostat, a current recorder, and a high impedance electronic millivoltmeter.",0.33, Solution treatment was performed by heating in nitrogen at 1150 C for 30 minutes followed by water quenching.  ,NA,"The temperature was not specified for this experiment, but was explicitely shown as 60 oC for parallel experiments. For electrochemical measurement, the surfaces studied were mechanically polished with emery paper under water up to grade 1000, then were degreased in absolute ethyl alcohol, washed in deionized water, and dried by warm air blowing. ",73,Fe Alloy,,,,
97.00,60.34,16.17,14.10,0.00,8.66,NA,0.00,0.01,0.40,0.32,NA,NA,NA,0.00,0.00,0.00,0.00,0.00,0.00,0.00,0.00,0.00,0.00,0.00,286.26,NA,NA,60,0.2M HCl,0.2000,1.00,"Polarization curves were obtained potentiodynamically at a scan rate of 20 mV/min, using a Tacussel electrochemical set composed of a potentiostat, a current recorder, and a high impedance electronic millivoltmeter.",0.33, Solution treatment was performed by heating in nitrogen at 1150 C for 30 minutes followed by water quenching.  ,NA,"The temperature was not specified for this experiment, but was explicitely shown as 60 oC for parallel experiments. For electrochemical measurement, the surfaces studied were mechanically polished with emery paper under water up to grade 1000, then were degreased in absolute ethyl alcohol, washed in deionized water, and dried by warm air blowing. ",73,Fe Alloy,,,,
