Repository: trovlunde/stock_analyzer

# Stock Analysis

# ML model retrained every 63 sessions on past data only (slow: minutes per ticker-decade)
uv run stock-analysis-evaluate backtest --strategies ml_walk_forward --retrain-every 63

# Other tickers, a fixed window, report saved to a file
uv run stock-analysis-evaluate backtest --strategies ma_crossover \
  --tickers NVDA AMZN JPM --start 2018-01-01 --end 2024-12-31 --output data/backtests/ma.md
```

Reading the report:

- **Strategy vs buy & hold** — CAGR, volatility, Sharpe, Sortino, max drawdown, Calmar; plus trades, hit rate, turnover, cost drag and average exposure for the strategy.

File: stock_analysis/tuva_help/data/repassivationPotential.csv (part 2 of 2)
31,71.49,16.62,8.46,0.21,0.00,NA,0.00,0.05,0.56,1.78,0.21,0.03,0.007,0.00,0.00,0.00,0.00,0.00,0.00,0.00,0.00,0.00,0.00,0.00,-35.00,80.00,0.0007 M NaCl + 0.00008 M Na2S2O3,0.00,7.00,Cyclic Polarization,0.10,,NA,"AISI SS304, as -recieved",Fe Alloy,36,,
32,47.64,18.50,31.79,0.20,0.00,NA,0.00,0.02,0.39,0.70,0.64,NA,0.004,0.00,0.00,0.00,0.00,0.00,0.00,0.00,0.00,0.00,0.00,0.00,5.00,80.00,0.0007 M NaCl + 0.00008 M Na2S2O3,0.00,7.00,Cyclic Polarization,0.10,,NA,"Alloy 800, as-recieved",Fe Alloy,36,,
33,9.72,15.50,73.86,0.00,0.00,NA,0.00,0.04,0.26,0.31,0.31,NA,0.001,0.00,0.00,0.00,0.00,0.00,0.00,0.00,0.00,0.00,0.00,0.00,-35.00,80.00,0.0007 M NaCl + 0.00008 M Na2S2O3,0.00,7.00,Cyclic Polarization,0.10,,NA,"Alloy 600, as-recieved",Other,36,,
34,71.04,17.40,5.47,0.00,0.00,0.06,0.00,0.02,0.27,5.70,NA,0.03,0.01,0.00,0.00,0.00,0.00,0.00,0.00,0.00,0.00,0.00,0.00,0.00,-51.20,25.00,"0.1 N H2SO4, 0.1N NaCl",0.10,1.20,Potentiodynamic Polarization,1.67,Heating 1 hour in air at 1050 oC and water quenched.,NA,The specimens were cut from rods and mounted in epoxy resin so that the exposed surface was about 0.8 cm^2. This surface was coarse-ground with SiC papers and then fine-grounwith alumina paste.,Fe Alloy,66,,
53,17.57,16.36,27.70,3.02,0.00,0.00,0.00,NA,NA,NA,NA,NA,NA,0.00,0.00,0.00,0.00,0.00,7.53,27.81,0.00,0.00,0.00,0.00,520.00,25.00,Dearated 1M NaCl,1.00,7.00,"Potentiodynamic Polarization in a the electrode flat cell, prior to sweep help at OCP for 5 mins then cathodically polarized for 5mins to remove surface films",1.00,NA,FCC,NA,HEA,24,,
54,15.68,14.60,24.72,13.47,0.00,0.00,0.00,NA,NA,NA,NA,NA,NA,0.00,0.00,0.00,0.00,0.00,6.72,24.82,0.00,0.00,0.00,0.00,514.00,25.00,Dearated 1M NaCl,1.00,7.00,"Potentiodynamic Polarization in a the electrode flat cell, prior to sweep help at OCP for 5 mins then cathodically polarized for 5mins to remove surface films",1.00,NA,FCC and Cr and Mo rich Sigma,NA,HEA,24,,
55,14.51,13.51,22.87,19.94,0.00,0.00,0.00,NA,NA,NA,NA,NA,NA,0.00,0.00,0.00,0.00,0.00,6.22,22.96,0.00,0.00,0.00,0.00,235.00,25.00,Dearated 1M NaCl,1.00,7.00,"Potentiodynamic Polarization in a the electrode flat cell, prior to sweep help at OCP for 5 mins then cathodically polarized for 5mins to remove surface films",1.00,NA,FCC and Cr and Mo rich Sigma,NA,HEA,24,,
56,25.00,23.00,26.00,0.00,0.00,0.00,0.00,NA,NA,NA,NA,NA,NA,0.00,0.00,0.00,0.00,0.00,0.00,26.00,0.00,0.00,0.00,0.00,-17.00,25.00,0.1M NaCl,0.10,7.00,"Potentiodynamic Polarization in a three electrode flat cell, prior to anodic sweep OCP measured for 30 mins",1.00,NA,NA,NA,HEA,27,,
57,0.00,13.31,81.45,5.24,0.00,0.00,0.00,NA,NA,NA,NA,NA,NA,0.00,0.00,0.00,0.00,0.00,0.00,0.00,0.00,0.00,0.00,0.00,-33.8,45.00,0.5M NaCl,0.50,7.00,Potentiodynamic Polarization,NA,NA,NA,NA,NiCrMo Alloy,44,,
58,0.00,20.53,74.55,4.92,0.00,0.00,0.00,NA,NA,NA,NA,NA,NA,0.00,0.00,0.00,0.00,0.00,0.00,0.00,0.00,0.00,0.00,0.00,81.67,45.00,0.5M NaCl,0.50,7.00,Potentiodynamic Polarization,NA,NA,NA,NA,NiCrMo Alloy,44,,
59,0.00,16.95,74.64,8.41,0.00,0.00,0.00,NA,NA,NA,NA,NA,NA,0.00,0.00,0.00,0.00,0.00,0.00,0.00,0.00,0.00,0.00,0.00,-3.86,45.00,0.5M NaCl,0.50,7.00,Potentiodynamic Polarization,NA,NA,NA,NA,NiCrMo Alloy,44,,
60,0.00,28.67,65.94,5.38,0.00,0.00,0.00,NA,NA,NA,NA,NA,NA,0.00,0.00,0.00,0.00,0.00,0.00,0.00,0.00,0.00,0.00,0.00,90.68,45.00,0.5M NaCl,0.50,7.00,Potentiodynamic Polarization,NA,NA,NA,NA,NiCrMo Alloy,44,,
61,0.00,16.75,73.56,9.69,0.00,0.00,0.00,NA,NA,NA,NA,NA,NA,0.00,0.00,0.00,0.00,0.00,0.00,0.00,0.00,0.00,0.00,0.00,41.16,45.00,0.5M NaCl,0.50,7.00,Potentiodynamic Polarization,NA,NA,NA,NA,NiCrMo Alloy,44,,
62,0.00,32.02,62.82,5.16,0.00,0.00,0.00,NA,NA,NA,NA,NA,NA,0.00,0.00,0.00,0.00,0.00,0.00,0.00,0.00,0.00,0.00,0.00,-53.4,45.00,0.5M NaCl,0.50,7.00,Potentiodynamic Polarization,NA,NA,NA,NA,NiCrMo Alloy,44,,
63,0.00,26.63,66.5,6.87,0.00,0.00,0.00,NA,NA,NA,NA,NA,NA,0.00,0.00,0.00,0.00,0.00,0.00,0.00,0.00,0.00,0.00,0.00,NA,45.00,0.5M NaCl,0.50,7.00,Potentiodynamic Polarization,NA,NA,NA,NA,NiCrMo Alloy,44,,
64,0.00,13.98,74.36,11.66,0.00,0.00,0.00,NA,NA,NA,NA,NA,NA,0.00,0.00,0.00,0.00,0.00,0.00,0.00,0.00,0.00,0.00,0.00,41.16,45.00,0.5M NaCl,0.50,7.00,Potentiodynamic Polarization,NA,NA,NA,NA,NiCrMo Alloy,44,,
65,0.00,10.53,74.44,15.03,0.00,0.00,0.00,NA,NA,NA,NA,NA,NA,0.00,0.00,0.00,0.00,0.00,0.00,0.00,0.00,0.00,0.00,0.00,-12.86,45.00,0.5M NaCl,0.50,7.00,Potentiodynamic Polarization,NA,NA,NA,NA,NiCrMo Alloy,44,,
66,0.00,13.06,72.04,14.9,0.00,0.00,0.00,NA,NA,NA,NA,NA,NA,0.00,0.00,0.00,0.00,0.00,0.00,0.00,0.00,0.00,0.00,0.00,230.2,45.00,0.5M NaCl,0.50,7.00,Potentiodynamic Polarization,NA,NA,NA,NA,NiCrMo Alloy,44,,
67,0.00,22.59,65.14,12.27,0.00,0.00,0.00,NA,NA,NA,NA,NA,NA,0.00,0.00,0.00,0.00,0.00,0.00,0.00,0.00,0.00,0.00,0.00,NA,45.00,0.5M NaCl,0.50,7.00,Potentiodynamic Polarization,NA,NA,NA,NA,NiCrMo Alloy,44,,
68,0.00,26.52,61.68,11.8,0.00,0.00,0.00,NA,NA,NA,NA,NA,NA,0.00,0.00,0.00,0.00,0.00,0.00,0.00,0.00,0.00,0.00,0.00,NA,45.00,0.5M NaCl,0.50,7.00,Potentiodynamic Polarization,NA,NA,NA,NA,NiCrMo Alloy,44,,
69,0.00,18.3,66.67,15.03,0.00,0.00,0.00,NA,NA,NA,NA,NA,NA,0.00,0.00,0.00,0.00,0.00,0.00,0.00,0.00,0.00,0.00,0.00,NA,45.00,0.5M NaCl,0.50,7.00,Potentiodynamic Polarization,NA,NA,NA,NA,NiCrMo Alloy,44,,
70,0.00,28.97,59.12,11.91,0.00,0.00,0.00,NA,NA,NA,NA,NA,NA,0.00,0.00,0.00,0.00,0.00,0.00,0.00,0.00,0.00,0.00,0.00,NA,45.00,0.5M NaCl,0.50,7.00,Potentiodynamic Polarization,0.10,NA,Amorphous,NA,NiCrMo Alloy,44,,
71,0.00,30.31,56.91,12.79,0.00,0.00,0.00,NA,NA,NA,NA,NA,NA,0.00,0.00,0.00,0.00,0.00,0.00,0.00,0.00,0.00,0.00,0.00,NA,45.00,0.5M NaCl,0.50,7.00,Potentiodynamic Polarization,0.10,NA,Amorphous,NA,NiCrMo Alloy,44,,
72,0.00,29.27,56.08,14.64,0.00,0.00,0.00,NA,NA,NA,NA,NA,NA,0.00,0.00,0.00,0.00,0.00,0.00,0.00,0.00,0.00,0.00,0.00,NA,45.00,0.5M NaCl,0.50,7.00,Potentiodynamic Polarization,0.10,NA,Nanocrystalline,NA,NiCrMo Alloy,44,,
73,0.00,9.52,69.41,21.07,0.00,0.00,0.00,NA,NA,NA,NA,NA,NA,0.00,0.00,0.00,0.00,0.00,0.00,0.00,0.00,0.00,0.00,0.00,NA,45.00,0.5M NaCl,0.50,7.00,Potentiodynamic Polarization,0.10,NA,Nanocrystalline,NA,NiCrMo Alloy,44,,
74,0.00,25.5,55.75,18.76,0.00,0.00,0.00,NA,NA,NA,NA,NA,NA,0.00,0.00,0.00,0.00,0.00,0.00,0.00,0.00,0.00,0.00,0.00,NA,45.00,0.5M NaCl,0.50,7.00,Potentiodynamic Polarization,0.10,150 °C for 25 Hrs,Fully Crystalline,NA,NiCrMo Alloy,44,,
75,0.00,19.94,59.14,20.93,0.00,0.00,0.00,NA,NA,NA,NA,NA,NA,0.00,0.00,0.00,0.00,0.00,0.00,0.00,0.00,0.00,0.00,0.00,NA,45.00,0.5M NaCl,0.50,7.00,Potentiodynamic Polarization,0.10,150 °C for 25 Hrs,Fully Crystalline,NA,NiCrMo Alloy,44,,
76,0.00,26.34,54.35,19.3,0.00,0.00,0.00,NA,NA,NA,NA,NA,NA,0.00,0.00,0.00,0.00,0.00,0.00,0.00,0.00,0.00,0.00,0.00,284.2,45.00,0.5M NaCl,0.50,7.00,Potentiodynamic Polarization,0.10,550 °C for1 Hrs,NA,NA,NiCrMo Alloy,44,,
77,0.00,22.03,56.36,21.61,0.00,0.00,0.00,NA,NA,NA,NA,NA,NA,0.00,0.00,0.00,0.00,0.00,0.00,0.00,0.00,0.00,0.00,0.00,NA,45.00,0.5M NaCl,0.50,7.00,Potentiodynamic Polarization,0.10,550 °C for1 Hrs,Amorphous,NA,NiCrMo Alloy,44,,
78,0.00,19.04,57.97,22.98,0.00,0.00,0.00,NA,NA,NA,NA,NA,NA,0.00,0.00,0.00,0.00,0.00,0.00,0.00,0.00,0.00,0.00,0.00,NA,45.00,0.5M NaCl,0.50,7.00,Potentiodynamic Polarization,0.10,NA,Nanocrystalline,NA,NiCrMo Alloy,44,,
79,0.00,20.25,54.4,25.34,0.00,0.00,0.00,NA,NA,NA,NA,NA,NA,0.00,0.00,0.00,0.00,0.00,0.00,0.00,0.00,0.00,0.00,0.00,NA,45.00,0.5M NaCl,0.50,7.00,Potentiodynamic Polarization,0.10,Rapid Solidification by deposition of molten alloys on a cooled wheel,Fully Crystalline,NA,NiCrMo Alloy,44,,
80,0.00,13.31,81.45,5.24,0.00,0.00,0.00,NA,NA,NA,NA,NA,NA,0.00,0.00,0.00,0.00,0.00,0.00,0.00,0.00,0.00,0.00,0.00,-200,60.00,0.5M NaCl,0.50,7.00,Potentiodynamic Polarization,0.10,150 °C for 25 Hrs,Amorphous,NA,NiCrMo Alloy,44,,
81,0.00,20.53,74.55,4.92,0.00,0.00,0.00,NA,NA,NA,NA,NA,NA,0.00,0.00,0.00,0.00,0.00,0.00,0.00,0.00,0.00,0.00,0.00,110.9,60.00,0.5M NaCl,0.50,7.00,Potentiodynamic Polarization,0.10,550 °C for1 Hrs,Nanocrystalline,NA,NiCrMo Alloy,44,,
82,0.00,16.95,74.64,8.41,0.00,0.00,0.00,NA,NA,NA,NA,NA,NA,0.00,0.00,0.00,0.00,0.00,0.00,0.00,0.00,0.00,0.00,0.00,-94.9,60.00,0.5M NaCl,0.50,7.00,Potentiodynamic Polarization,0.10,Rapid Solidification by deposition of molten alloys on a cooled wheel,Fully Crystalline,NA,NiCrMo Alloy,44,,
83,0.00,28.67,65.94,5.38,0.00,0.00,0.00,NA,NA,NA,NA,NA,NA,0.00,0.00,0.00,0.00,0.00,0.00,0.00,0.00,0.00,0.00,0.00,-82,60.00,0.5M NaCl,0.50,7.00,Potentiodynamic Polarization,0.10,150 °C for 25 Hrs,NA,NA,NiCrMo Alloy,44,,
84,0.00,16.75,73.56,9.69,0.00,0.00,0.00,NA,NA,NA,NA,NA,NA,0.00,0.00,0.00,0.00,0.00,0.00,0.00,0.00,0.00,0.00,0.00,-101.3,60.00,0.5M NaCl,0.50,7.00,Potentiodynamic Polarization,0.10,550 °C for1 Hrs,NA,NA,NiCrMo Alloy,44,,
85,0.00,32.02,62.82,5.16,0.00,0.00,0.00,NA,NA,NA,NA,NA,NA,0.00,0.00,0.00,0.00,0.00,0.00,0.00,0.00,0.00,0.00,0.00,-43.4,60.00,0.5M NaCl,0.50,7.00,Potentiodynamic Polarization,0.20,NA,NA,NA,NiCrMo Alloy,44,,
86,0.00,26.63,66.5,6.87,0.00,0.00,0.00,NA,NA,NA,NA,NA,NA,0.00,0.00,0.00,0.00,0.00,0.00,0.00,0.00,0.00,0.00,0.00,33.8,60.00,0.5M NaCl,0.50,7.00,Potentiodynamic Polarization,0.20,NA,NA,NA,NiCrMo Alloy,44,,
87,0.00,13.98,74.36,11.66,0.00,0.00,0.00,NA,NA,NA,NA,NA,NA,0.00,0.00,0.00,0.00,0.00,0.00,0.00,0.00,0.00,0.00,0.00,-114.1,60.00,0.5M NaCl,0.50,7.00,Potentiodynamic Polarization,0.20,NA,NA,NA,NiCrMo Alloy,44,,
88,0.00,10.53,74.44,15.03,0.00,0.00,0.00,NA,NA,NA,NA,NA,NA,0.00,0.00,0.00,0.00,0.00,0.00,0.00,0.00,0.00,0.00,0.00,-11.3,60.00,0.5M NaCl,0.50,7.00,Potentiodynamic Polarization,0.20,NA,NA,NA,NiCrMo Alloy,44,,
89,0.00,13.06,72.04,14.9,0.00,0.00,0.00,NA,NA,NA,NA,NA,NA,0.00,0.00,0.00,0.00,0.00,0.00,0.00,0.00,0.00,0.00,0.00,-30.5,60.00,0.5M NaCl,0.50,7.00,Potentiodynamic Polarization,0.20,NA,NA,NA,NiCrMo Alloy,44,,
90,0.00,22.59,65.14,12.27,0.00,0.00,0.00,NA,NA,NA,NA,NA,NA,0.00,0.00,0.00,0.00,0.00,0.00,0.00,0.00,0.00,0.00,0.00,NA,60.00,0.5M NaCl,0.50,7.00,Potentiodynamic Polarization,0.20,NA,NA,NA,NiCrMo Alloy,44,,
91,0.00,26.52,61.68,11.8,0.00,0.00,0.00,NA,NA,NA,NA,NA,NA,0.00,0.00,0.00,0.00,0.00,0.00,0.00,0.00,0.00,0.00,0.00,NA,60.00,0.5M NaCl,0.50,7.00,Potentiodynamic Polarization,0.20,NA,NA,NA,NiCrMo Alloy,44,,
92,0.00,18.3,66.67,15.03,0.00,0.00,0.00,NA,NA,NA,NA,NA,NA,0.00,0.00,0.00,0.00,0.00,0.00,0.00,0.00,0.00,0.00,0.00,-62.7,60.00,0.5M NaCl,0.50,7.00,Potentiodynamic Polarization,0.20,NA,NA,NA,NiCrMo Alloy,44,,
93,0.00,28.97,59.12,11.91,0.00,0.00,0.00,NA,NA,NA,NA,NA,NA,0.00,0.00,0.00,0.00,0.00,0.00,0.00,0.00,0.00,0.00,0.00,NA,60.00,0.5M NaCl,0.50,7.00,Potentiodynamic Polarization,0.20,NA,NA,NA,NiCrMo Alloy,44,,
94,0.00,30.31,56.91,12.79,0.00,0.00,0.00,NA,NA,NA,NA,NA,NA,0.00,0.00,0.00,0.00,0.00,0.00,0.00,0.00,0.00,0.00,0.00,NA,60.00,0.5M NaCl,0.50,7.00,Potentiodynamic Polarization,0.20,NA,NA,NA,NiCrMo Alloy,44,,
95,0.00,29.27,56.08,14.64,0.00,0.00,0.00,NA,NA,NA,NA,NA,NA,0.00,0.00,0.00,0.00,0.00,0.00,0.00,0.00,0.00,0.00,0.00,NA,60.00,0.5M NaCl,0.50,7.00,Potentiodynamic Polarization,0.20,NA,NA,NA,NiCrMo Alloy,44,,
96,0.00,9.52,69.41,21.07,0.00,0.00,0.00,NA,NA,NA,NA,NA,NA,0.00,0.00,0.00,0.00,0.00,0.00,0.00,0.00,0.00,0.00,0.00,207.4,60.00,0.5M NaCl,0.50,7.00,Potentiodynamic Polarization,0.20,NA,NA,NA,NiCrMo Alloy,44,,
97,0.00,25.5,55.75,18.76,0.00,0.00,0.00,NA,NA,NA,NA,NA,NA,0.00,0.00,0.00,0.00,0.00,0.00,0.00,0.00,0.00,0.00,0.00,NA,60.00,0.5M NaCl,0.50,7.00,Potentiodynamic Polarization,0.20,NA,NA,NA,NiCrMo Alloy,44,,
98,0.00,19.94,59.14,20.93,0.00,0.00,0.00,NA,NA,NA,NA,NA,NA,0.00,0.00,0.00,0.00,0.00,0.00,0.00,0.00,0.00,0.00,0.00,NA,60.00,0.5M NaCl,0.50,7.00,Potentiodynamic Polarization,0.20,NA,NA,NA,NiCrMo Alloy,44,,
99,0.00,26.34,54.35,19.3,0.00,0.00,0.00,NA,NA,NA,NA,NA,NA,0.00,0.00,0.00,0.00,0.00,0.00,0.00,0.00,0.00,0.00,0.00,NA,60.00,0.5M NaCl,0.50,7.00,Potentiodynamic Polarization,0.20,NA,NA,NA,NiCrMo Alloy,44,,
100,0.00,22.03,56.36,21.61,0.00,0.00,0.00,NA,NA,NA,NA,NA,NA,0.00,0.00,0.00,0.00,0.00,0.00,0.00,0.00,0.00,0.00,0.00,NA,60.00,0.5M NaCl,0.50,7.00,Potentiodynamic Polarization,0.20,NA,NA,NA,NiCrMo Alloy,44,,
101,0.00,19.04,57.97,22.98,0.00,0.00,0.00,NA,NA,NA,NA,NA,NA,0.00,0.00,0.00,0.00,0.00,0.00,0.00,0.00,0.00,0.00,0.00,75.6,60.00,0.5M NaCl,0.50,7.00,Potentiodynamic Polarization,0.20,NA,NA,NA,NiCrMo Alloy,44,,
102,0.00,20.25,54.4,25.34,0.00,0.00,0.00,NA,NA,NA,NA,NA,NA,0.00,0.00,0.00,0.00,0.00,0.00,0.00,0.00,0.00,0.00,0.00,600,60.00,0.5M NaCl,0.50,7.00,Potentiodynamic Polarization,0.20,NA,NA,NA,NiCrMo Alloy,44,,
103,0.00,13.31,81.45,5.24,0.00,0.00,0.00,NA,NA,NA,NA,NA,NA,0.00,0.00,0.00,0.00,0.00,0.00,0.00,0.00,0.00,0.00,0.00,-187.8,75.00,0.5M NaCl,0.50,7.00,Potentiodynamic Polarization,0.20,NA,NA,NA,NiCrMo Alloy,44,,
104,0.00,20.53,74.55,4.92,0.00,0.00,0.00,NA,NA,NA,NA,NA,NA,0.00,0.00,0.00,0.00,0.00,0.00,0.00,0.00,0.00,0.00,0.00,-133.4,75.00,0.5M NaCl,0.50,7.00,Potentiodynamic Polarization,NA,NA,NA,NA,NiCrMo Alloy,44,,
105,0.00,16.95,74.64,8.41,0.00,0.00,0.00,NA,NA,NA,NA,NA,NA,0.00,0.00,0.00,0.00,0.00,0.00,0.00,0.00,0.00,0.00,0.00,-186.5,75.00,0.5M NaCl,0.50,7.00,Potentiodynamic Polarization,NA,NA,NA,NA,NiCrMo Alloy,44,,
106,0.00,28.67,65.94,5.38,0.00,0.00,0.00,NA,NA,NA,NA,NA,NA,0.00,0.00,0.00,0.00,0.00,0.00,0.00,0.00,0.00,0.00,0.00,-61.1,75.00,0.5M NaCl,0.50,7.00,Potentiodynamic Polarization,NA,NA,NA,NA,NiCrMo Alloy,44,,
107,0.00,16.75,73.56,9.69,0.00,0.00,0.00,NA,NA,NA,NA,NA,NA,0.00,0.00,0.00,0.00,0.00,0.00,0.00,0.00,0.00,0.00,0.00,-200,75.00,0.5M NaCl,0.50,7.00,Potentiodynamic Polarization,NA,NA,NA,NA,NiCrMo Alloy,44,,
108,0.00,32.02,62.82,5.16,0.00,0.00,0.00,NA,NA,NA,NA,NA,NA,0.00,0.00,0.00,0.00,0.00,0.00,0.00,0.00,0.00,0.00,0.00,40.2,75.00,0.5M NaCl,0.50,7.00,Potentiodynamic Polarization,NA,NA,NA,NA,NiCrMo Alloy,44,,
109,0.00,26.63,66.5,6.87,0.00,0.00,0.00,NA,NA,NA,NA,NA,NA,0.00,0.00,0.00,0.00,0.00,0.00,0.00,0.00,0.00,0.00,0.00,NA,75.00,0.5M NaCl,0.50,7.00,Potentiodynamic Polarization,NA,NA,NA,NA,NiCrMo Alloy,44,,
110,0.00,13.98,74.36,11.66,0.00,0.00,0.00,NA,NA,NA,NA,NA,NA,0.00,0.00,0.00,0.00,0.00,0.00,0.00,0.00,0.00,0.00,0.00,-128.6,75.00,0.5M NaCl,0.50,7.00,Potentiodynamic Polarization,NA,NA,NA,NA,NiCrMo Alloy,44,,
111,0.00,10.53,74.44,15.03,0.00,0.00,0.00,NA,NA,NA,NA,NA,NA,0.00,0.00,0.00,0.00,0.00,0.00,0.00,0.00,0.00,0.00,0.00,-123.8,75.00,0.5M NaCl,0.50,7.00,Potentiodynamic Polarization,NA,NA,NA,NA,NiCrMo Alloy,44,,
112,0.00,13.06,72.04,14.9,0.00,0.00,0.00,NA,NA,NA,NA,NA,NA,0.00,0.00,0.00,0.00,0.00,0.00,0.00,0.00,0.00,0.00,0.00,-3.22,75.00,0.5M NaCl,0.50,7.00,Potentiodynamic Polarization,NA,NA,NA,NA,NiCrMo Alloy,44,,
113,0.00,22.59,65.14,12.27,0.00,0.00,0.00,NA,NA,NA,NA,NA,NA,0.00,0.00,0.00,0.00,0.00,0.00,0.00,0.00,0.00,0.00,0.00,6.43,75.00,0.5M NaCl,0.50,7.00,Potentiodynamic Polarization,NA,NA,NA,NA,NiCrMo Alloy,44,,
114,0.00,26.52,61.68,11.8,0.00,0.00,0.00,NA,NA,NA,NA,NA,NA,0.00,0.00,0.00,0.00,0.00,0.00,0.00,0.00,0.00,0.00,0.00,-12.9,75.00,0.5M NaCl,0.50,7.00,Potentiodynamic Polarization,NA,NA,NA,NA,NiCrMo Alloy,44,,
115,0.00,18.3,66.67,15.03,0.00,0.00,0.00,NA,NA,NA,NA,NA,NA,0.00,0.00,0.00,0.00,0.00,0.00,0.00,0.00,0.00,0.00,0.00,-61.1,75.00,0.5M NaCl,0.50,7.00,Potentiodynamic Polarization,NA,NA,NA,NA,NiCrMo Alloy,44,,
116,0.00,28.97,59.12,11.91,0.00,0.00,0.00,NA,NA,NA,NA,NA,NA,0.00,0.00,0.00,0.00,0.00,0.00,0.00,0.00,0.00,0.00,0.00,NA,75.00,0.5M NaCl,0.50,7.00,Potentiodynamic Polarization,NA,NA,NA,NA,NiCrMo Alloy,44,,
117,0.00,30.31,56.91,12.79,0.00,0.00,0.00,NA,NA,NA,NA,NA,NA,0.00,0.00,0.00,0.00,0.00,0.00,0.00,0.00,0.00,0.00,0.00,NA,75.00,0.5M NaCl,0.50,7.00,Potentiodynamic Polarization,0.20,NA,NA,NA,NiCrMo Alloy,44,,
118,0.00,29.27,56.08,14.64,0.00,0.00,0.00,NA,NA,NA,NA,NA,NA,0.00,0.00,0.00,0.00,0.00,0.00,0.00,0.00,0.00,0.00,0.00,NA,75.00,0.5M NaCl,0.50,7.00,Potentiodynamic Polarization,0.20,NA,NA,NA,NiCrMo Alloy,44,,
119,0.00,9.52,69.41,21.07,0.00,0.00,0.00,NA,NA,NA,NA,NA,NA,0.00,0.00,0.00,0.00,0.00,0.00,0.00,0.00,0.00,0.00,0.00,-65.9,75.00,0.5M NaCl,0.50,7.00,Potentiodynamic Polarization,0.20,NA,NA,NA,NiCrMo Alloy,44,,
120,0.00,25.5,55.75,18.76,0.00,0.00,0.00,NA,NA,NA,NA,NA,NA,0.00,0.00,0.00,0.00,0.00,0.00,0.00,0.00,0.00,0.00,0.00,NA,75.00,0.5M NaCl,0.50,7.00,Potentiodynamic Polarization,0.20,NA,NA,NA,NiCrMo Alloy,44,,
121,0.00,19.94,59.14,20.93,0.00,0.00,0.00,NA,NA,NA,NA,NA,NA,0.00,0.00,0.00,0.00,0.00,0.00,0.00,0.00,0.00,0.00,0.00,NA,75.00,0.5M NaCl,0.50,7.00,Potentiodynamic Polarization,1.00,NA,NA,NA,NiCrMo Alloy,44,,
122,0.00,26.34,54.35,19.3,0.00,0.00,0.00,NA,NA,NA,NA,NA,NA,0.00,0.00,0.00,0.00,0.00,0.00,0.00,0.00,0.00,0.00,0.00,NA,75.00,0.5M NaCl,0.50,7.00,Potentiodynamic Polarization,1.00,NA,NA,NA,NiCrMo Alloy,44,,
123,0.00,22.03,56.36,21.61,0.00,0.00,0.00,NA,NA,NA,NA,NA,NA,0.00,0.00,0.00,0.00,0.00,0.00,0.00,0.00,0.00,0.00,0.00,NA,75.00,0.5M NaCl,0.50,7.00,Potentiodynamic Polarization,1.00,NA,NA,NA,NiCrMo Alloy,44,,
124,0.00,19.04,57.97,22.98,0.00,0.00,0.00,NA,NA,NA,NA,NA,NA,0.00,0.00,0.00,0.00,0.00,0.00,0.00,0.00,0.00,0.00,0.00,-200,75.00,0.5M NaCl,0.50,7.00,Potentiodynamic Polarization,1.00,NA,NA,NA,NiCrMo Alloy,44,,
125,0.00,20.25,54.4,25.34,0.00,0.00,0.00,NA,NA,NA,NA,NA,NA,0.00,0.00,0.00,0.00,0.00,0.00,0.00,0.00,0.00,0.00,0.00,NA,75.00,0.5M NaCl,0.50,7.00,Potentiodynamic Polarization,1.00,NA,NA,NA,NiCrMo Alloy,44,,
126,0.00,13.31,81.45,5.24,0.00,0.00,0.00,NA,NA,NA,NA,NA,NA,0.00,0.00,0.00,0.00,0.00,0.00,0.00,0.00,0.00,0.00,0.00,-200,90.00,0.5M NaCl,0.50,7.00,Potentiodynamic Polarization,0.20,NA,NA,NA,NiCrMo Alloy,44,,
127,0.00,20.53,74.55,4.92,0.00,0.00,0.00,NA,NA,NA,NA,NA,NA,0.00,0.00,0.00,0.00,0.00,0.00,0.00,0.00,0.00,0.00,0.00,-183.9,90.00,0.5M NaCl,0.50,7.00,Potentiodynamic Polarization,0.20,NA,NA,NA,NiCrMo Alloy,44,,
128,0.00,16.95,74.64,8.41,0.00,0.00,0.00,NA,NA,NA,NA,NA,NA,0.00,0.00,0.00,0.00,0.00,0.00,0.00,0.00,0.00,0.00,0.00,-200,90.00,0.5M NaCl,0.50,7.00,Potentiodynamic Polarization,0.20,NA,NA,NA,NiCrMo Alloy,44,,
129,0.00,28.67,65.94,5.38,0.00,0.00,0.00,NA,NA,NA,NA,NA,NA,0.00,0.00,0.00,0.00,0.00,0.00,0.00,0.00,0.00,0.00,0.00,81.7,90.00,0.5M NaCl,0.50,7.00,Potentiodynamic Polarization,0.20,NA,NA,NA,NiCrMo Alloy,44,,
130,0.00,16.75,73.56,9.69,0.00,0.00,0.00,NA,NA,NA,NA,NA,NA,0.00,0.00,0.00,0.00,0.00,0.00,0.00,0.00,0.00,0.00,0.00,-99,90.00,0.5M NaCl,0.50,7.00,Potentiodynamic Polarization,0.20,NA,NA,NA,NiCrMo Alloy,44,,
131,0.00,32.02,62.82,5.16,0.00,0.00,0.00,NA,NA,NA,NA,NA,NA,0.00,0.00,0.00,0.00,0.00,0.00,0.00,0.00,0.00,0.00,0.00,-71.4,90.00,0.5M NaCl,0.50,7.00,Potentiodynamic Polarization,0.20,NA,NA,NA,NiCrMo Alloy,44,,
132,0.00,26.63,66.5,6.87,0.00,0.00,0.00,NA,NA,NA,NA,NA,NA,0.00,0.00,0.00,0.00,0.00,0.00,0.00,0.00,0.00,0.00,0.00,NA,90.00,0.5M NaCl,0.50,7.00,Potentiodynamic Polarization,0.20,NA,NA,NA,NiCrMo Alloy,44,,
133,0.00,13.98,74.36,11.66,0.00,0.00,0.00,NA,NA,NA,NA,NA,NA,0.00,0.00,0.00,0.00,0.00,0.00,0.00,0.00,0.00,0.00,0.00,-168.5,90.00,0.5M NaCl,0.50,7.00,Potentiodynamic Polarization,1.00,NA,NA,NA,NiCrMo Alloy,44,,
134,0.00,10.53,74.44,15.03,0.00,0.00,0.00,NA,NA,NA,NA,NA,NA,0.00,0.00,0.00,0.00,0.00,0.00,0.00,0.00,0.00,0.00,0.00,-149.2,90.00,0.5M NaCl,0.50,7.00,Potentiodynamic Polarization,1.00,NA,NA,NA,NiCrMo Alloy,44,,
135,0.00,13.06,72.04,14.9,0.00,0.00,0.00,NA,NA,NA,NA,NA,NA,0.00,0.00,0.00,0.00,0.00,0.00,0.00,0.00,0.00,0.00,0.00,-62.4,90.00,0.5M NaCl,0.50,7.00,Potentiodynamic Polarization,1.00,NA,NA,NA,NiCrMo Alloy,44,,
136,0.00,22.59,65.14,12.27,0.00,0.00,0.00,NA,NA,NA,NA,NA,NA,0.00,0.00,0.00,0.00,0.00,0.00,0.00,0.00,0.00,0.00,0.00,-192.9,90.00,0.5M NaCl,0.50,7.00,Potentiodynamic Polarization,1.00,NA,NA,NA,NiCrMo Alloy,44,,
137,0.00,26.52,61.68,11.8,0.00,0.00,0.00,NA,NA,NA,NA,NA,NA,0.00,0.00,0.00,0.00,0.00,0.00,0.00,0.00,0.00,0.00,0.00,-200,90.00,0.5M NaCl,0.50,7.00,Potentiodynamic Polarization,1.00,NA,NA,NA,NiCrMo Alloy,44,,
138,0.00,18.3,66.67,15.03,0.00,0.00,0.00,NA,NA,NA,NA,NA,NA,0.00,0.00,0.00,0.00,0.00,0.00,0.00,0.00,0.00,0.00,0.00,0.64,90.00,0.5M NaCl,0.50,7.00,Potentiodynamic Polarization,1.00,NA,NA,NA,NiCrMo Alloy,44,,
139,0.00,28.97,59.12,11.91,0.00,0.00,0.00,NA,NA,NA,NA,NA,NA,0.00,0.00,0.00,0.00,0.00,0.00,0.00,0.00,0.00,0.00,0.00,NA,90.00,0.5M NaCl,0.50,7.00,Potentiodynamic Polarization,0.20,NA,NA,NA,NiCrMo Alloy,44,,
140,0.00,30.31,56.91,12.79,0.00,0.00,0.00,NA,NA,NA,NA,NA,NA,0.00,0.00,0.00,0.00,0.00,0.00,0.00,0.00,0.00,0.00,0.00,NA,90.00,0.5M NaCl,0.50,7.00,Potentiodynamic Polarization,0.20,NA,NA,NA,NiCrMo Alloy,44,,
141,0.00,29.27,56.08,14.64,0.00,0.00,0.00,NA,NA,NA,NA,NA,NA,0.00,0.00,0.00,0.00,0.00,0.00,0.00,0.00,0.00,0.00,0.00,149.2,90.00,0.5M NaCl,0.50,7.00,Potentiodynamic Polarization,0.20,NA,NA,NA,NiCrMo Alloy,44,,
142,0.00,9.52,69.41,21.07,0.00,0.00,0.00,NA,NA,NA,NA,NA,NA,0.00,0.00,0.00,0.00,0.00,0.00,0.00,0.00,0.00,0.00,0.00,-200,90.00,0.5M NaCl,0.50,7.00,Potentiodynamic Polarization,1.00,NA,NA,NA,NiCrMo Alloy,44,,
143,0.00,25.5,55.75,18.76,0.00,0.00,0.00,NA,NA,NA,NA,NA,NA,0.00,0.00,0.00,0.00,0.00,0.00,0.00,0.00,0.00,0.00,0.00,NA,90.00,0.5M NaCl,0.50,7.00,Potentiodynamic Polarization,1.00,NA,NA,NA,NiCrMo Alloy,44,,
144,0.00,19.94,59.14,20.93,0.00,0.00,0.00,NA,NA,NA,NA,NA,NA,0.00,0.00,0.00,0.00,0.00,0.00,0.00,0.00,0.00,0.00,0.00,NA,90.00,0.5M NaCl,0.50,7.00,Potentiodynamic Polarization,1.00,NA,NA,NA,NiCrMo Alloy,44,,
145,0.00,26.34,54.35,19.3,0.00,0.00,0.00,NA,NA,NA,NA,NA,NA,0.00,0.00,0.00,0.00,0.00,0.00,0.00,0.00,0.00,0.00,0.00,-200,90.00,0.5M NaCl,0.50,7.00,Potentiodynamic Polarization,1.00,NA,NA,NA,NiCrMo Alloy,44,,
146,0.00,22.03,56.36,21.61,0.00,0.00,0.00,NA,NA,NA,NA,NA,NA,0.00,0.00,0.00,0.00,0.00,0.00,0.00,0.00,0.00,0.00,0.00,NA,90.00,0.5M NaCl,0.50,7.00,Potentiodynamic Polarization,1.00,NA,NA,NA,NiCrMo Alloy,44,,
147,0.00,19.04,57.97,22.98,0.00,0.00,0.00,NA,NA,NA,NA,NA,NA,0.00,0.00,0.00,0.00,0.00,0.00,0.00,0.00,0.00,0.00,0.00,-200,90.00,0.5M NaCl,0.50,7.00,Potentiodynamic Polarization,1.00,NA,NA,NA,NiCrMo Alloy,44,,
148,0.00,20.25,54.4,25.34,0.00,0.00,0.00,NA,NA,NA,NA,NA,NA,0.00,0.00,0.00,0.00,0.00,0.00,0.00,0.00,0.00,0.00,0.00,NA,90.00,0.5M NaCl,0.50,7.00,Potentiodynamic Polarization,1.00,NA,Polycrystalline,NA,NiCrMo Alloy,44,,
149,0.00,0.00,0.00,0.00,0.00,0.00,0.00,NA,NA,NA,NA,NA,NA,100.00,0.00,0.00,0.00,0.00,0.00,0.00,0.00,0.00,0.00,0.00,-806,25,0.6M NaCl Deaerated N2,0.60,7.00,"Potentiodynamic Polarization in a three electrode flat cell, prior to anodic sweep OCP measured for 1 hr",1.00,NA,NA,NA,Al Alloy,56,,
150,0.00,0.00,0.00,0.00,0.00,0.00,0.00,NA,NA,NA,NA,NA,NA,100.00,0.00,0.00,0.00,0.00,0.00,0.00,0.00,0.00,0.00,0.00,-754,25,0.6M NaCl Deaerated N2,0.60,7.00,"Potentiodynamic Polarization in a three electrode flat cell, prior to anodic sweep OCP measured for 1 hr",0.10,NA,NA,NA,Al Alloy,56,,
151,0.00,0.00,15.76,0.00,0.00,0.00,0.00,NA,NA,NA,NA,NA,NA,72.44,0.00,0.00,0.00,0.00,0.00,0.00,0.00,0.00,11.80,0.00,-358,25,0.6M NaCl Deaerated N2,0.60,7.00,"Potentiodynamic Polarization in a three electrode flat cell, prior to anodic sweep OCP measured for 1 hr",0.10,NA,NA,NA,Al Alloy,56,,
152,7.99,0.00,0.00,0.00,0.00,0.00,0.00,NA,NA,NA,NA,NA,NA,69.50,0.00,0.00,0.00,0.00,0.00,0.00,0.00,0.00,0.00,22.50,-304,25,0.6M NaCl Deaerated N2,0.60,7.00,"Potentiodynamic Polarization in a three electrode flat cell, prior to anodic sweep OCP measured for 1 hr",0.10,NA,NA,NA,Al Alloy,56,,
153,0.00,0.00,15.76,0.00,0.00,0.00,0.00,NA,NA,NA,NA,NA,NA,72.44,0.00,0.00,0.00,0.00,0.00,0.00,0.00,0.00,11.80,0.00,-371,25,0.6M NaCl Deaerated N2,0.60,7.00,"Potentiodynamic Polarization in a three electrode flat cell, prior to anodic sweep OCP measured for 1 hr",0.10,NA,NA,NA,Al Alloy,56,,
154,7.99,0.00,0.00,0.00,0.00,0.00,0.00,NA,NA,NA,NA,NA,NA,69.50,0.00,0.00,0.00,0.00,0.00,0.00,0.00,0.00,0.00,22.50,-334,25,0.6M NaCl Deaerated N2,0.60,7.00,"Potentiodynamic Polarization in a three electrode flat cell, prior to anodic sweep OCP measured for 1 hr",0.10,NA,NA,NA,Al Alloy,56,,
155,0.00,0.00,15.76,0.00,0.00,0.00,0.00,NA,NA,NA,NA,NA,NA,72.44,0.00,0.00,0.00,0.00,0.00,0.00,0.00,0.00,11.80,0.00,-760,25,0.6M NaCl Deaerated N2,0.60,7.00,"Potentiodynamic Polarization in a three electrode flat cell, prior to anodic sweep OCP measured for 1 hr",0.10,NA,NA,NA,Al Alloy,56,,
156,5.00,0.00,0.00,0.00,0.00,0.00,0.00,NA,NA,NA,NA,NA,NA,90.00,0.00,0.00,0.00,0.00,0.00,0.00,0.00,0.00,0.00,5.00,-798,25,0.6M NaCl Deaerated N2,0.60,7.00,"Potentiodynamic Polarization in a three electrode flat cell, prior to anodic sweep OCP measured for 1 hr",0.10,NA,NA,NA,Al Alloy,56,,
157,0.00,0.00,0.00,0.00,0.00,0.00,0.00,NA,NA,NA,NA,NA,NA,100.00,0.00,0.00,0.00,0.00,0.00,0.00,0.00,0.00,0.00,0.00,-754,25,0.6M NaCl Deaerated N2 pH 5.9,0.60,5.90,"Potentiodynamic Polarization in a three electrode flat cell, prior to anodic sweep OCP measured for 1 hr",0.10,NA,NA,NA,Al Alloy,60,,
158,7.99,0.00,0.00,0.00,0.00,0.00,0.00,NA,NA,NA,NA,NA,NA,69.50,0.00,0.00,0.00,0.00,0.00,0.00,0.00,0.00,0.00,22.50,-304,25,0.6M NaCl Deaerated N2 pH 5.9,0.60,5.90,"Potentiodynamic Polarization in a three electrode flat cell, prior to anodic sweep OCP measured for 1 hr",0.10,NA,NA,NA,Al Alloy,60,,
159,7.99,0.00,0.00,0.00,0.00,0.00,0.00,NA,NA,NA,NA,NA,NA,69.50,0.00,0.00,0.00,0.00,0.00,0.00,0.00,0.00,0.00,22.50,-334,25,0.6M NaCl Deaerated N2 pH 5.9,0.60,5.90,"Potentiodynamic Polarization in a three electrode flat cell, prior to anodic sweep OCP measured for 1 hr",0.10,NA,NA,NA,Al Alloy,60,,
160,7.99,0.00,0.00,0.00,0.00,0.00,0.00,NA,NA,NA,NA,NA,NA,69.50,0.00,0.00,0.00,0.00,0.00,0.00,0.00,0.00,0.00,22.50,-798,25,0.6M NaCl Deaerated N2 pH 5.9,0.60,5.90,"Potentiodynamic Polarization in a three electrode flat cell, prior to anodic sweep OCP measured for 1 hr",0.10,NA,NA,NA,Al Alloy,60,,
161,0.00,0.00,15.76,0.00,0.00,0.00,0.00,NA,NA,NA,NA,NA,NA,72.44,0.00,0.00,0.00,0.00,0.00,0.00,0.00,0.00,11.80,0.00,-358,25,0.6M NaCl Deaerated N2 pH 5.9,0.60,5.90,"Potentiodynamic Polarization in a three electrode flat cell, prior to anodic sweep OCP measured for 1 hr",0.10,NA,NA,NA,Al Alloy,60,,
162,0.00,0.00,15.76,0.00,0.00,0.00,0.00,NA,NA,NA,NA,NA,NA,72.44,0.00,0.00,0.00,0.00,0.00,0.00,0.00,0.00,11.80,0.00,-371,25,0.6M NaCl Deaerated N2 pH 5.9,0.60,5.90,"Potentiodynamic Polarization in a three electrode flat cell, prior to anodic sweep OCP measured for 1 hr",0.10,NA,NA,NA,Al Alloy,60,,
163,0.00,0.00,15.76,0.00,0.00,0.00,0.00,NA,NA,NA,NA,NA,NA,72.44,0.00,0.00,0.00,0.00,0.00,0.00,0.00,0.00,11.80,0.00,-760,25,0.6M NaCl Deaerated N2 pH 5.9,0.60,5.90,"Potentiodynamic Polarization in a three electrode flat cell, prior to anodic sweep OCP measured for 1 hr",0.10,NA,NA,NA,Al Alloy,60,,
164,0.00,0.00,0.00,0.00,0.00,0.00,0.00,NA,NA,NA,NA,NA,NA,100.00,0.00,0.00,0.00,0.00,0.00,0.00,0.00,0.00,0.00,0.00,-750,25,0.1M NaCl,0.10,7.00,Potentiodynamic Polarzation until a stable pit formed then Potentiostatic Polarization at pitting potential to monitior pit growth,1.00,NA,NA,NA,Al Alloy,80,,
165,0.00,0.00,0.00,0.00,0.00,0.00,15.34,NA,NA,NA,NA,NA,NA,84.66,0.00,0.00,0.00,0.00,0.00,0.00,0.00,0.00,0.00,0.00,-250,25,0.1M NaCl,0.10,7.00,Potentiodynamic Polarzation until a stable pit formed then Potentiostatic Polarization at pitting potential to monitior pit growth,1.00,NA,NA,NA,Al Alloy,80,,
166,0.00,0.00,0.00,0.00,0.00,0.00,37.80,NA,NA,NA,NA,NA,NA,62.20,0.00,0.00,0.00,0.00,0.00,0.00,0.00,0.00,0.00,0.00,200,25,0.1M NaCl,0.10,7.00,Potentiodynamic Polarzation until a stable pit formed then Potentiostatic Polarization at pitting potential to monitior pit growth,1.00,NA,NA,NA,Al Alloy,80,,
167,0.00,0.00,0.00,0.00,0.00,0.00,54.75,NA,NA,NA,NA,NA,NA,45.25,0.00,0.00,0.00,0.00,0.00,0.00,0.00,0.00,0.00,0.00,400,25,0.1M NaCl,0.10,7.00,Potentiodynamic Polarzation until a stable pit formed then Potentiostatic Polarization at pitting potential to monitior pit growth,1.00,NA,NA,NA,Al Alloy,80,,
168,0.00,9.21,0.00,0.00,0.00,0.00,0.00,NA,NA,NA,NA,NA,NA,90.79,0.00,0.00,0.00,0.00,0.00,0.00,0.00,0.00,0.00,0.00,-225,25,0.1M NaCl,0.10,7.00,Potentiodynamic Polarzation until a stable pit formed then Potentiostatic Polarization at pitting potential to monitior pit growth,1.00,NA,NA,NA,Al Alloy,80,,
169,0.00,0.00,0.00,0.00,0.00,0.00,0.00,NA,NA,NA,NA,NA,NA,100.00,0.00,0.00,0.00,0.00,0.00,0.00,0.00,0.00,0.00,0.00,-742,25,0.6M NaCl Deaerated N2 pH 6,0.60,6.00,"Potentiodynamic Polarization in a three electrode flat cell, prior to anodic sweep OCP measured for 1 hr",0.10,NA,NA,NA,Al Alloy,55,,
170,0.00,0.00,0.00,0.00,0.00,0.00,0.00,NA,NA,NA,NA,NA,NA,74.46,0.00,0.00,0.00,12.89,0.00,12.65,0.00,0.00,0.00,0.00,-307,25,0.6M NaCl Deaerated N2 pH 6,0.60,6.00,"Potentiodynamic Polarization in a three electrode flat cell, prior to anodic sweep OCP measured for 1 hr",0.10,NA,NA,NA,Al Alloy,55,,
171,0.00,0.00,0.00,0.00,0.00,0.00,0.00,NA,NA,NA,NA,NA,NA,67.79,0.00,0.00,0.00,17.40,0.00,14.81,0.00,0.00,0.00,0.00,-346,25,0.6M NaCl Deaerated N2 pH 6,0.60,6.00,"Potentiodynamic Polarization in a three electrode flat cell, prior to anodic sweep OCP measured for 1 hr",0.10,NA,NA,NA,Al Alloy,55,,
172,0.00,0.00,0.00,0.00,0.00,0.00,0.00,NA,NA,NA,NA,NA,NA,65.19,0.00,0.00,0.00,23.35,0.00,11.46,0.00,0.00,0.00,0.00,-317,25,0.6M NaCl Deaerated N2 pH 6,0.60,6.00,"Potentiodynamic Polarization in a three electrode flat cell, prior to anodic sweep OCP measured for 1 hr",0.10,NA,NA,NA,Al Alloy,55,,
173,0.00,0.00,0.00,0.00,0.00,0.00,0.00,NA,NA,NA,NA,NA,NA,66.00,0.00,0.00,0.00,23.00,0.00,11.00,0.00,0.00,0.00,0.00,-716,25,0.6M NaCl Deaerated N2 pH 6,0.60,6.00,"Potentiodynamic Polarization in a three electrode flat cell, prior to anodic sweep OCP measured for 1 hr",0.10,NA,NA,NA,Al Alloy,55,,
174,7.99,0.00,0.00,0.00,0.00,0.00,0.00,NA,NA,NA,NA,NA,NA,69.50,0.00,0.00,0.00,0.00,0.00,0.00,0.00,0.00,0.00,22.50,-300,25,0.6M NaCl Deaerated N2 ,0.60,7.00,"Potentiodynamic Polarization in a three electrode flat cell, prior to anodic sweep OCP measured for 1 hr",0.10,NA,NA,NA,Al Alloy,32,,
175,7.99,0.00,0.00,0.00,0.00,0.00,0.00,NA,NA,NA,NA,NA,NA,69.50,0.00,0.00,0.00,0.00,0.00,0.00,0.00,0.00,0.00,22.50,-310,25,0.6M NaCl Deaerated N2 ,0.60,7.00,"Potentiodynamic Polarization in a three electrode flat cell, prior to anodic sweep OCP measured for 1 hr",0.10,NA,NA,NA,Al Alloy,32,,
176,7.99,0.00,0.00,0.00,0.00,0.00,0.00,NA,NA,NA,NA,NA,NA,69.50,0.00,0.00,0.00,0.00,0.00,0.00,0.00,0.00,0.00,22.50,-320,25,0.6M NaCl Deaerated N2,0.60,7.00,"Potentiodynamic Polarization in a three electrode flat cell, prior to anodic sweep OCP measured for 1 hr",0.10,NA,NA,NA,Al Alloy,32,,
177,7.99,0.00,0.00,0.00,0.00,0.00,0.00,NA,NA,NA,NA,NA,NA,69.50,0.00,0.00,0.00,0.00,0.00,0.00,0.00,0.00,0.00,22.50,-295,25,0.6M NaCl Deaerated N2,0.60,7.00,"Potentiodynamic Polarization in a three electrode flat cell, prior to anodic sweep OCP measured for 1 hr",0.10,NA,NA,NA,Al Alloy,32,,
178,7.99,0.00,0.00,0.00,0.00,0.00,0.00,NA,NA,NA,NA,NA,NA,69.50,0.00,0.00,0.00,0.00,0.00,0.00,0.00,0.00,0.00,22.50,-350,25,0.6M NaCl Deaerated N2,0.60,7.00,"Potentiodynamic Polarization in a three electrode flat cell, prior to anodic sweep OCP measured for 1 hr",0.10,NA,NA,NA,Al Alloy,32,,
179,7.99,0.00,0.00,0.00,0.00,0.00,0.00,NA,NA,NA,NA,NA,NA,69.50,0.00,0.00,0.00,0.00,0.00,0.00,0.00,0.00,0.00,22.50,-800,25,0.6M NaCl Deaerated N2,0.60,7.00,"Potentiodynamic Polarization in a three electrode flat cell, prior to anodic sweep OCP measured for 1 hr",0.10,NA,NA,NA,Al Alloy,32,,
180,0.00,0.00,0.00,0.00,0.00,0.00,0.00,NA,NA,NA,NA,NA,NA,67.72,0.00,0.00,0.00,27.35,0.00,4.93,0.00,0.00,0.00,0.00,-540,25,0.6M NaCl Deaerated N2,0.60,7.00,"Potentiodynamic Polarization in a three electrode flat cell, prior to anodic sweep OCP measured for 1 hr",0.10,NA,NA,NA,Al Alloy,32,,
181,0.00,0.00,0.00,0.00,0.00,0.00,0.00,NA,NA,NA,NA,NA,NA,67.72,0.00,0.00,0.00,27.35,0.00,4.93,0.00,0.00,0.00,0.00,-530,25,0.6M NaCl Deaerated N2,0.60,7.00,"Potentiodynamic Polarization in a three electrode flat cell, prior to anodic sweep OCP measured for 1 hr",0.10,NA,NA,NA,Al Alloy,32,,
182,0.00,0.00,0.00,0.00,0.00,0.00,0.00,NA,NA,NA,NA,NA,NA,67.72,0.00,0.00,0.00,27.35,0.00,4.93,0.00,0.00,0.00,0.00,-530,25,0.6M NaCl Deaerated N2,0.60,7.00,"Potentiodynamic Polarization in a three electrode flat cell, prior to anodic sweep OCP measured for 1 hr",0.10,NA,NA,NA,Al Alloy,32,,
183,0.00,0.00,0.00,0.00,0.00,0.00,0.00,NA,NA,NA,NA,NA,NA,67.72,0.00,0.00,0.00,27.35,0.00,4.93,0.00,0.00,0.00,0.00,-540,25,0.6M NaCl Deaerated N2,0.60,7.00,"Potentiodynamic Polarization in a three electrode flat cell, prior to anodic sweep OCP measured for 1 hr",0.10,NA,NA,NA,Al Alloy,32,,
184,0.00,0.00,0.00,0.00,0.00,0.00,0.00,NA,NA,NA,NA,NA,NA,67.72,0.00,0.00,0.00,27.35,0.00,4.93,0.00,0.00,0.00,0.00,-760,25,0.6M NaCl Deaerated N2,0.60,7.00,"Potentiodynamic Polarization in a three electrode flat cell, prior to anodic sweep OCP measured for 1 hr",0.10,NA,NA,NA,Al Alloy,32,,
185,0.00,0.00,11.10,0.00,0.00,0.00,0.00,NA,NA,NA,NA,NA,NA,63.41,0.00,0.00,0.00,0.00,0.00,0.00,0.00,0.00,0.00,25.49,-398,25,0.6M NaCl Deaerated N2,0.60,7.00,"Potentiodynamic Polarization in a three electrode flat cell, prior to anodic sweep OCP measured for 1 hr",0.10,NA,NA,NA,Al Alloy,32,,
186,0.00,0.00,11.10,0.00,0.00,0.00,0.00,NA,NA,NA,NA,NA,NA,63.41,0.00,0.00,0.00,0.00,0.00,0.00,0.00,0.00,0.00,25.49,-400,25,0.6M NaCl Deaerated N2,0.60,7.00,"Potentiodynamic Polarization in a three electrode flat cell, prior to anodic sweep OCP measured for 1 hr",0.10,NA,NA,NA,Al Alloy,32,,
187,0.00,0.00,11.10,0.00,0.00,0.00,0.00,NA,NA,NA,NA,NA,NA,63.41,0.00,0.00,0.00,0.00,0.00,0.00,0.00,0.00,0.00,25.49,-395,25,0.6M NaCl Deaerated N2,0.60,7.00,"Potentiodynamic Polarization in a three electrode flat cell, prior to anodic sweep OCP measured for 1 hr",0.10,NA,NA,NA,Al Alloy,32,,
188,9.78,0.00,0.00,0.00,0.00,0.00,0.00,NA,NA,NA,NA,NA,NA,58.74,0.00,0.00,0.00,0.00,0.00,0.00,0.00,0.00,0.00,31.48,-550,25,0.6M NaCl Deaerated N2,0.60,7.00,"Potentiodynamic Polarization in a three electrode flat cell, prior to anodic sweep OCP measured for 1 hr",0.10,NA,NA,NA,Al Alloy,32,,
189,9.78,0.00,0.00,0.00,0.00,0.00,0.00,NA,NA,NA,NA,NA,NA,58.74,0.00,0.00,0.00,0.00,0.00,0.00,0.00,0.00,0.00,31.48,-540,25,0.6M NaCl Deaerated N2,0.60,7.00,"Potentiodynamic Polarization in a three electrode flat cell, prior to anodic sweep OCP measured for 1 hr",0.10,NA,NA,NA,Al Alloy,32,,
