Repository: trovlunde/stock_analyzer

# Stock Analysis

# ML model retrained every 63 sessions on past data only (slow: minutes per ticker-decade)
uv run stock-analysis-evaluate backtest --strategies ml_walk_forward --retrain-every 63

# Other tickers, a fixed window, report saved to a file
uv run stock-analysis-evaluate backtest --strategies ma_crossover \
  --tickers NVDA AMZN JPM --start 2018-01-01 --end 2024-12-31 --output data/backtests/ma.md
```

Reading the report:

- **Strategy vs buy & hold** — CAGR, volatility, Sharpe, Sortino, max drawdown, Calmar; plus trades, hit rate, turnover, cost drag and average exposure for the strategy.

File: stock_analysis/tuva_help/data/pittingPotential.csv (part 3 of 16)
,"Composition, wt.%",,,,,,,,,,,,,,,,,,,,,,,,"Epit, mV (SCE)",,,Test Temp.,Test Solution,[Cl-],,,Scan Rate,Heat treatment,Microstructures,Comments,Reference,Material class,,,,
98.00,56.64,16.22,14.00,0.00,12.40,NA,0.00,0.01,0.43,0.30,NA,NA,NA,0.00,0.00,0.00,0.00,0.00,0.00,0.00,0.00,0.00,0.00,0.00,315.27,NA,NA,60,0.2M HCl,0.2000,1.00,"Polarization curves were obtained potentiodynamically at a scan rate of 20 mV/min, using a Tacussel electrochemical set composed of a potentiostat, a current recorder, and a high impedance electronic millivoltmeter.",0.33, Solution treatment was performed by heating in nitrogen at 1150 C for 30 minutes followed by water quenching.  ,NA,"The temperature was not specified for this experiment, but was explicitely shown as 60 oC for parallel experiments. For electrochemical measurement, the surfaces studied were mechanically polished with emery paper under water up to grade 1000, then were degreased in absolute ethyl alcohol, washed in deionized water, and dried by warm air blowing. ",73,Fe Alloy,,,,
99.00,72.07,16.62,8.46,0.21,0.00,NA,0.00,0.05,0.56,1.78,0.21,0.03,0.01,0.00,0.00,0.00,0.00,0.00,0.00,0.00,0.00,0.00,0.00,0.00,455.00,NA,NA,80,0.0007 M NaCl,0.0007,7.00,"Potentiodynamic Polarization. The potential was controlled by a Wenkingt potentiostat (Model 68 TS-3) and changed in steps of 10 mV with a Wenking SMP 69 scanning potentiometer every hour for the positive polarization direction until the onset of pitting or appearance of pits, and every 100 s for the reverse scan until zero current. The potential was initially held at 150 mV for 1 h to attain stable current, whereupon the scanning potentiometer was activated.",0.0028,"AISI SS304, as -recieved",NA,Surface finish: 4/0,36,Fe Alloy,,,,
100.00,47.75,18.50,31.79,0.20,0.00,NA,0.00,0.02,0.39,0.70,0.64,NA,0.00,0.00,0.00,0.00,0.00,0.00,0.00,0.00,0.00,0.00,0.00,0.00,505.00,NA,NA,80,0.0007 M NaCl,0.0007,7.00,"Potentiodynamic Polarization. The potential was controlled by a Wenkingt potentiostat (Model 68 TS-3) and changed in steps of 10 mV with a Wenking SMP 69 scanning potentiometer every hour for the positive polarization direction until the onset of pitting or appearance of pits, and every 100 s for the reverse scan until zero current. The potential was initially held at 150 mV for 1 h to attain stable current, whereupon the scanning potentiometer was activated.",0.0028,"Alloy 800, as-recieved",NA,Surface finish: 4/0,36,Fe Alloy,,,,
101.00,9.72,15.50,73.86,NA,0.00,NA,0.00,0.04,0.26,0.31,0.31,NA,0.00,0.00,0.00,0.00,0.00,0.00,0.00,0.00,0.00,0.00,0.00,0.00,605.00,NA,NA,80,0.0007 M NaCl,0.0007,7.00,"Potentiodynamic Polarization. The potential was controlled by a Wenkingt potentiostat (Model 68 TS-3) and changed in steps of 10 mV with a Wenking SMP 69 scanning potentiometer every hour for the positive polarization direction until the onset of pitting or appearance of pits, and every 100 s for the reverse scan until zero current. The potential was initially held at 150 mV for 1 h to attain stable current, whereupon the scanning potentiometer was activated.",0.0028,"Alloy 600, as-recieved",NA,Surface finish: 4/0,36,Other,,,,
102.00,72.07,16.62,8.46,0.21,0.00,NA,0.00,0.05,0.56,1.78,0.21,0.03,0.01,0.00,0.00,0.00,0.00,0.00,0.00,0.00,0.00,0.00,0.00,0.00,170.00,NA,NA,80,0.0007 M NaCl + 0.00008 M Na2S2O3,0.0007,7.00,"Potentiodynamic Polarization. The potential was controlled by a Wenkingt potentiostat (Model 68 TS-3) and changed in steps of 10 mV with a Wenking SMP 69 scanning potentiometer every hour for the positive polarization direction until the onset of pitting or appearance of pits, and every 100 s for the reverse scan until zero current. The potential was initially held at 150 mV for 1 h to attain stable current, whereupon the scanning potentiometer was activated.",0.0028,"AISI SS304, as -recieved",NA,Surface finish: 4/0,36,Fe Alloy,,,,
103.00,47.75,18.50,31.79,0.20,0.00,NA,0.00,0.02,0.39,0.70,0.64,NA,0.00,0.00,0.00,0.00,0.00,0.00,0.00,0.00,0.00,0.00,0.00,0.00,245.00,NA,NA,80,0.0007 M NaCl + 0.00008 M Na2S2O3,0.0007,7.00,"Potentiodynamic Polarization. The potential was controlled by a Wenkingt potentiostat (Model 68 TS-3) and changed in steps of 10 mV with a Wenking SMP 69 scanning potentiometer every hour for the positive polarization direction until the onset of pitting or appearance of pits, and every 100 s for the reverse scan until zero current. The potential was initially held at 150 mV for 1 h to attain stable current, whereupon the scanning potentiometer was activated.",0.0028,"Alloy 800, as-recieved",NA,Surface finish: 4/0,36,Fe Alloy,,,,
104.00,9.72,15.50,73.86,NA,0.00,NA,0.00,0.04,0.26,0.31,0.31,NA,0.00,0.00,0.00,0.00,0.00,0.00,0.00,0.00,0.00,0.00,0.00,0.00,305.00,NA,NA,80,0.0007 M NaCl + 0.00008 M Na2S2O3,0.0007,7.00,"Potentiodynamic Polarization. The potential was controlled by a Wenkingt potentiostat (Model 68 TS-3) and changed in steps of 10 mV with a Wenking SMP 69 scanning potentiometer every hour for the positive polarization direction until the onset of pitting or appearance of pits, and every 100 s for the reverse scan until zero current. The potential was initially held at 150 mV for 1 h to attain stable current, whereupon the scanning potentiometer was activated.",0.0028,"Alloy 600, as-recieved",NA,Surface finish: 4/0,36,Other,,,,
105.00,53.17,20.14,24.75,0.08,0.00,0.01,0.00,0.00,0.53,1.31,NA,0.01,<0.003,0.00,0.00,0.00,0.00,0.00,0.00,0.00,0.00,0.00,0.00,0.00,320.36,335.93,302.72,40,1 M NaCl,1.0000,7.00,"Potentiodynamic Polarization. For pitting tests, specimens were allowed to passivate in air for at least 18 h prior to testing.",0.33,"low nitrogen contents was attained by denitriding in hydrogen for 72h at 1200C, followed by cold rolling to reduce the grain size and final annealing for 20 min at 1100C",NA,Ground to 600 mesh SiC.  The test area is 1 cm2,37,Fe Alloy,,,,
106.00,53.10,20.14,24.75,0.08,0.00,0.06,0.00,0.01,0.53,1.31,NA,0.01,<0.003,0.00,0.00,0.00,0.00,0.00,0.00,0.00,0.00,0.00,0.00,0.00,455.25,569.39,349.42,40,1 M NaCl,1.0000,7.00,"Potentiodynamic Polarization. For pitting tests, specimens were allowed to passivate in air for at least 18 h prior to testing.",0.33,"produced as laboratory heats, then forged, hot rolled and cold rolled to produce 2 mm strip, annealed for 20 min at 1100C and brine-quenched","austenitic structure, free from second phase precipitates and with a final grain size of 60-70 um",Ground to 600 mesh SiC.  The test area is 1 cm2,37,Fe Alloy,,,,
107.00,52.93,20.03,24.87,0.04,0.00,0.13,0.00,0.01,0.55,1.43,NA,0.01,<0.003,0.00,0.00,0.00,0.00,0.00,0.00,0.00,0.00,0.00,0.00,0.00,477.04,523.74,428.27,40,1 M NaCl,1.0000,7.00,"Potentiodynamic Polarization. For pitting tests, specimens were allowed to passivate in air for at least 18 h prior to testing.",0.33,"produced as laboratory heats, then forged, hot rolled and cold rolled to produce 2 mm strip, annealed for 20 min at 1100C and brine-quenched","austenitic structure, free from second phase precipitates and with a final grain size of 60-70 um",Ground to 600 mesh SiC.  The test area is 1 cm2,37,Fe Alloy,,,,
108.00,52.92,19.96,24.90,0.04,0.00,0.18,0.00,0.01,0.55,1.43,NA,0.01,<0.003,0.00,0.00,0.00,0.00,0.00,0.00,0.00,0.00,0.00,0.00,0.00,654.47,862.00,519.58,40,1 M NaCl,1.0000,7.00,"Potentiodynamic Polarization. For pitting tests, specimens were allowed to passivate in air for at least 18 h prior to testing.",0.33,"produced as laboratory heats, then forged, hot rolled and cold rolled to produce 2 mm strip, annealed for 20 min at 1100C and brine-quenched","austenitic structure, free from second phase precipitates and with a final grain size of 60-70 um",Ground to 600 mesh SiC.  The test area is 1 cm2,37,Fe Alloy,,,,
109.00,53.17,20.14,24.75,0.08,0.00,0.01,0.00,0.00,0.53,1.31,NA,0.01,<0.003,0.00,0.00,0.00,0.00,0.00,0.00,0.00,0.00,0.00,0.00,0.00,251.84,307.75,159.34,50,1 M NaCl,1.0000,7.00,"Potentiodynamic Polarization. For pitting tests, specimens were allowed to passivate in air for at least 18 h prior to testing.",0.33,"low nitrogen contents was attained by denitriding in hydrogen for 72h at 1200C, followed by cold rolling to reduce the grain size and final annealing for 20 min at 1100C",NA,Ground to 600 mesh SiC.  The test area is 1 cm2,37,Fe Alloy,,,,
110.00,53.10,20.14,24.75,0.08,0.00,0.06,0.00,0.01,0.53,1.31,NA,0.01,<0.003,0.00,0.00,0.00,0.00,0.00,0.00,0.00,0.00,0.00,0.00,0.00,269.12,303.68,240.66,50,1 M NaCl,1.0000,7.00,"Potentiodynamic Polarization. For pitting tests, specimens were allowed to passivate in air for at least 18 h prior to testing.",0.33,"produced as laboratory heats, then forged, hot rolled and cold rolled to produce 2 mm strip, annealed for 20 min at 1100C and brine-quenched","austenitic structure, free from second phase precipitates and with a final grain size of 60-70 um",Ground to 600 mesh SiC.  The test area is 1 cm2,37,Fe Alloy,,,,
111.00,52.93,20.03,24.87,0.04,0.00,0.13,0.00,0.01,0.55,1.43,NA,0.01,<0.003,0.00,0.00,0.00,0.00,0.00,0.00,0.00,0.00,0.00,0.00,0.00,338.25,391.11,313.85,50,1 M NaCl,1.0000,7.00,"Potentiodynamic Polarization. For pitting tests, specimens were allowed to passivate in air for at least 18 h prior to testing.",0.33,"produced as laboratory heats, then forged, hot rolled and cold rolled to produce 2 mm strip, annealed for 20 min at 1100C and brine-quenched","austenitic structure, free from second phase precipitates and with a final grain size of 60-70 um",Ground to 600 mesh SiC.  The test area is 1 cm2,37,Fe Alloy,,,,
112.00,52.92,19.96,24.90,0.04,0.00,0.18,0.00,0.01,0.55,1.43,NA,0.01,<0.003,0.00,0.00,0.00,0.00,0.00,0.00,0.00,0.00,0.00,0.00,0.00,382.97,438.88,341.3,50,1 M NaCl,1.0000,7.00,"Potentiodynamic Polarization. For pitting tests, specimens were allowed to passivate in air for at least 18 h prior to testing.",0.33,"produced as laboratory heats, then forged, hot rolled and cold rolled to produce 2 mm strip, annealed for 20 min at 1100C and brine-quenched","austenitic structure, free from second phase precipitates and with a final grain size of 60-70 um",Ground to 600 mesh SiC.  The test area is 1 cm2,37,Fe Alloy,,,,
113.00,49.45,19.20,24.86,4.50,0.00,0.02,0.00,0.00,0.54,1.42,NA,0.01,<0.003,0.00,0.00,0.00,0.00,0.00,0.00,0.00,0.00,0.00,0.00,0.00,439.70,472.06,406.32,75,1 M NaCl,1.0000,7.00,"Potentiodynamic Polarization. For pitting tests, specimens were allowed to passivate in air for at least 18 h prior to testing.",0.33,"low nitrogen contents was attained by denitriding in hydrogen for 72h at 1200C, followed by cold rolling to reduce the grain size and final annealing for 20 min at 1100C",NA,Ground to 600 mesh SiC.  The test area is 1 cm2,37,Fe Alloy,,,,
114.00,48.74,19.85,24.86,4.50,0.00,0.06,0.00,0.02,0.54,1.42,NA,0.01,<0.003,0.00,0.00,0.00,0.00,0.00,0.00,0.00,0.00,0.00,0.00,0.00,457.90,506.45,419.47,75,1 M NaCl,1.0000,7.00,"Potentiodynamic Polarization. For pitting tests, specimens were allowed to passivate in air for at least 18 h prior to testing.",0.33,"produced as laboratory heats, then forged, hot rolled and cold rolled to produce 2 mm strip, annealed for 20 min at 1100C and brine-quenched","austenitic structure, free from second phase precipitates and with a final grain size of 60-70 um",Ground to 600 mesh SiC.  The test area is 1 cm2,37,Fe Alloy,,,,
115.00,48.54,19.87,24.95,4.55,0.00,0.13,0.00,0.02,0.49,1.45,NA,0.01,<0.003,0.00,0.00,0.00,0.00,0.00,0.00,0.00,0.00,0.00,0.00,0.00,583.31,702.65,483.19,75,1 M NaCl,1.0000,7.00,"Potentiodynamic Polarization. For pitting tests, specimens were allowed to passivate in air for at least 18 h prior to testing.",0.33,"produced as laboratory heats, then forged, hot rolled and cold rolled to produce 2 mm strip, annealed for 20 min at 1100C and brine-quenched","austenitic structure, free from second phase precipitates and with a final grain size of 60-70 um",Ground to 600 mesh SiC.  The test area is 1 cm2,37,Fe Alloy,,,,
116.00,48.38,19.83,24.99,4.59,0.00,0.21,0.00,0.01,0.54,1.44,NA,0.01,<0.003,0.00,0.00,0.00,0.00,0.00,0.00,0.00,0.00,0.00,0.00,0.00,740.08,975.73,621.74,75,1 M NaCl,1.0000,7.00,"Potentiodynamic Polarization. For pitting tests, specimens were allowed to passivate in air for at least 18 h prior to testing.",0.33,"produced as laboratory heats, then forged, hot rolled and cold rolled to produce 2 mm strip, annealed for 20 min at 1100C and brine-quenched","austenitic structure, free from second phase precipitates and with a final grain size of 60-70 um",Ground to 600 mesh SiC.  The test area is 1 cm2,37,Fe Alloy,,,,
117.00,49.45,19.20,24.86,4.50,0.00,0.02,0.00,0.00,0.54,1.42,NA,0.01,<0.003,0.00,0.00,0.00,0.00,0.00,0.00,0.00,0.00,0.00,0.00,0.00,379.70,404.06,356.35,90,1 M NaCl,1.0000,7.00,"Potentiodynamic Polarization. For pitting tests, specimens were allowed to passivate in air for at least 18 h prior to testing.",0.33,"low nitrogen contents was attained by denitriding in hydrogen for 72h at 1200C, followed by cold rolling to reduce the grain size and final annealing for 20 min at 1100C",NA,Ground to 600 mesh SiC.  The test area is 1 cm2,37,Fe Alloy,,,,
118.00,48.74,19.85,24.86,4.50,0.00,0.06,0.00,0.02,0.54,1.42,NA,0.01,<0.003,0.00,0.00,0.00,0.00,0.00,0.00,0.00,0.00,0.00,0.00,0.00,361.42,395.94,296.45,90,1 M NaCl,1.0000,7.00,"Potentiodynamic Polarization. For pitting tests, specimens were allowed to passivate in air for at least 18 h prior to testing.",0.33,"produced as laboratory heats, then forged, hot rolled and cold rolled to produce 2 mm strip, annealed for 20 min at 1100C and brine-quenched","austenitic structure, free from second phase precipitates and with a final grain size of 60-70 um",Ground to 600 mesh SiC.  The test area is 1 cm2,37,Fe Alloy,,,,
119.00,48.54,19.87,24.95,4.55,0.00,0.13,0.00,0.02,0.49,1.45,NA,0.01,<0.003,0.00,0.00,0.00,0.00,0.00,0.00,0.00,0.00,0.00,0.00,0.00,436.55,468.02,408.12,90,1 M NaCl,1.0000,7.00,"Potentiodynamic Polarization. For pitting tests, specimens were allowed to passivate in air for at least 18 h prior to testing.",0.33,"produced as laboratory heats, then forged, hot rolled and cold rolled to produce 2 mm strip, annealed for 20 min at 1100C and brine-quenched","austenitic structure, free from second phase precipitates and with a final grain size of 60-70 um",Ground to 600 mesh SiC.  The test area is 1 cm2,37,Fe Alloy,,,,
120.00,48.38,19.83,24.99,4.59,0.00,0.21,0.00,0.01,0.54,1.44,NA,0.01,<0.003,0.00,0.00,0.00,0.00,0.00,0.00,0.00,0.00,0.00,0.00,0.00,450.76,514.72,348.22,90,1 M NaCl,1.0000,7.00,"Potentiodynamic Polarization. For pitting tests, specimens were allowed to passivate in air for at least 18 h prior to testing.",0.33,"produced as laboratory heats, then forged, hot rolled and cold rolled to produce 2 mm strip, annealed for 20 min at 1100C and brine-quenched","austenitic structure, free from second phase precipitates and with a final grain size of 60-70 um",Ground to 600 mesh SiC.  The test area is 1 cm2,37,Fe Alloy,,,,
121.00,67.04,21.89,5.57,3.22,0.00,0.05,0.00,0.01,0.49,1.72,NA,0.00,0.00,0.00,0.00,0.00,0.00,0.00,0.00,0.00,0.00,0.00,0.00,0.00,190.77,NA,NA,60,deaerated 5 wt.% NaCl,0.9000,7.00,Potentiodynamic Polarization,0.33,"Melted in the laboratory. The ingots were forged, hot rolled to plates of 5 mm in thickness, and then solution heat treated at 1050 C for 30 min, followed by water quenching",22 Cr Duplex SS,Ground to 600,38,Fe Alloy,,,,
122.00,67.21,21.72,5.58,3.16,0.00,0.08,0.00,0.01,0.49,1.74,NA,0.00,0.00,0.00,0.00,0.00,0.00,0.00,0.00,0.00,0.00,0.00,0.00,0.00,225.31,NA,NA,60,deaerated 5 wt.% NaCl,0.9000,7.00,Potentiodynamic Polarization,0.33,"Melted in the laboratory. The ingots were forged, hot rolled to plates of 5 mm in thickness, and then solution heat treated at 1050 C for 30 min, followed by water quenching",22 Cr Duplex SS,Ground to 600,38,Fe Alloy,,,,
123.00,66.84,21.92,5.60,3.22,0.00,0.12,0.00,0.01,0.51,1.77,NA,0.00,0.00,0.00,0.00,0.00,0.00,0.00,0.00,0.00,0.00,0.00,0.00,0.00,226.23,NA,NA,60,deaerated 5 wt.% NaCl,0.9000,7.00,Potentiodynamic Polarization,0.33,"Melted in the laboratory. The ingots were forged, hot rolled to plates of 5 mm in thickness, and then solution heat treated at 1050 C for 30 min, followed by water quenching",22 Cr Duplex SS,Ground to 600,38,Fe Alloy,,,,
124.00,66.91,21.75,5.56,3.30,0.00,0.14,0.00,0.02,0.49,1.83,NA,0.00,0.01,0.00,0.00,0.00,0.00,0.00,0.00,0.00,0.00,0.00,0.00,0.00,277.95,NA,NA,60,deaerated 5 wt.% NaCl,0.9000,7.00,Potentiodynamic Polarization,0.33,"Melted in the laboratory. The ingots were forged, hot rolled to plates of 5 mm in thickness, and then solution heat treated at 1050 C for 30 min, followed by water quenching",22 Cr Duplex SS,Ground to 600,38,Fe Alloy,,,,
125.00,67.24,21.70,5.51,3.14,0.00,0.16,0.00,0.01,0.50,1.73,NA,0.00,0.00,0.00,0.00,0.00,0.00,0.00,0.00,0.00,0.00,0.00,0.00,0.00,352.91,NA,NA,60,deaerated 5 wt.% NaCl,0.9000,7.00,Potentiodynamic Polarization,0.33,"Melted in the laboratory. The ingots were forged, hot rolled to plates of 5 mm in thickness, and then solution heat treated at 1050 C for 30 min, followed by water quenching",22 Cr Duplex SS,Ground to 600,38,Fe Alloy,,,,
126.00,67.17,21.70,5.51,3.16,0.00,0.24,0.00,0.02,0.50,1.70,NA,0.00,0.00,0.00,0.00,0.00,0.00,0.00,0.00,0.00,0.00,0.00,0.00,0.00,724.53,NA,NA,60,deaerated 5 wt.% NaCl,0.9000,7.00,Potentiodynamic Polarization,0.33,"Melted in the laboratory. The ingots were forged, hot rolled to plates of 5 mm in thickness, and then solution heat treated at 1050 C for 30 min, followed by water quenching",22 Cr Duplex SS,Ground to 600,38,Fe Alloy,,,,
127.00,67.04,21.89,5.57,3.22,0.00,0.05,0.00,0.01,0.49,1.72,NA,0.00,0.00,0.00,0.00,0.00,0.00,0.00,0.00,0.00,0.00,0.00,0.00,0.00,156.33,NA,NA,60,deaerated 5 wt.% NaCl + 0.01 atm H2S,0.9000,7.00,Potentiodynamic Polarization,0.33,"Melted in the laboratory. The ingots were forged, hot rolled to plates of 5 mm in thickness, and then solution heat treated at 1050 C for 30 min, followed by water quenching",22 Cr Duplex SS,Ground to 600,38,Fe Alloy,,,,
128.00,67.21,21.72,5.58,3.16,0.00,0.08,0.00,0.01,0.49,1.74,NA,0.00,0.00,0.00,0.00,0.00,0.00,0.00,0.00,0.00,0.00,0.00,0.00,0.00,169.92,NA,NA,60,deaerated 5 wt.% NaCl + 0.01 atm H2S,0.9000,7.00,Potentiodynamic Polarization,0.33,"Melted in the laboratory. The ingots were forged, hot rolled to plates of 5 mm in thickness, and then solution heat treated at 1050 C for 30 min, followed by water quenching",22 Cr Duplex SS,Ground to 600,38,Fe Alloy,,,,
129.00,66.84,21.92,5.60,3.22,0.00,0.12,0.00,0.01,0.51,1.77,NA,0.00,0.00,0.00,0.00,0.00,0.00,0.00,0.00,0.00,0.00,0.00,0.00,0.00,163.34,NA,NA,60,deaerated 5 wt.% NaCl + 0.01 atm H2S,0.9000,7.00,Potentiodynamic Polarization,0.33,"Melted in the laboratory. The ingots were forged, hot rolled to plates of 5 mm in thickness, and then solution heat treated at 1050 C for 30 min, followed by water quenching",22 Cr Duplex SS,Ground to 600,38,Fe Alloy,,,,
130.00,66.91,21.75,5.56,3.30,0.00,0.14,0.00,0.02,0.49,1.83,NA,0.00,0.01,0.00,0.00,0.00,0.00,0.00,0.00,0.00,0.00,0.00,0.00,0.00,186.61,NA,NA,60,deaerated 5 wt.% NaCl + 0.01 atm H2S,0.9000,7.00,Potentiodynamic Polarization,0.33,"Melted in the laboratory. The ingots were forged, hot rolled to plates of 5 mm in thickness, and then solution heat treated at 1050 C for 30 min, followed by water quenching",22 Cr Duplex SS,Ground to 600,38,Fe Alloy,,,,
131.00,67.24,21.70,5.51,3.14,0.00,0.16,0.00,0.01,0.50,1.73,NA,0.00,0.00,0.00,0.00,0.00,0.00,0.00,0.00,0.00,0.00,0.00,0.00,0.00,243.61,NA,NA,60,deaerated 5 wt.% NaCl + 0.01 atm H2S,0.9000,7.00,Potentiodynamic Polarization,0.33,"Melted in the laboratory. The ingots were forged, hot rolled to plates of 5 mm in thickness, and then solution heat treated at 1050 C for 30 min, followed by water quenching",22 Cr Duplex SS,Ground to 600,38,Fe Alloy,,,,
132.00,67.17,21.70,5.51,3.16,0.00,0.24,0.00,0.02,0.50,1.70,NA,0.00,0.00,0.00,0.00,0.00,0.00,0.00,0.00,0.00,0.00,0.00,0.00,0.00,461.75,NA,NA,60,deaerated 5 wt.% NaCl + 0.01 atm H2S,0.9000,7.00,Potentiodynamic Polarization,0.33,"Melted in the laboratory. The ingots were forged, hot rolled to plates of 5 mm in thickness, and then solution heat treated at 1050 C for 30 min, followed by water quenching",22 Cr Duplex SS,Ground to 600,38,Fe Alloy,,,,
133.00,66.91,21.75,5.56,3.30,0.00,0.14,0.00,0.02,0.49,1.83,NA,0.00,0.01,0.00,0.00,0.00,0.00,0.00,0.00,0.00,0.00,0.00,0.00,0.00,256.93,NA,NA,60,deaerated 5 wt.% NaCl,0.9000,7.00,Potentiodynamic Polarization,0.33,"Melted in the laboratory. The ingots were forged, hot rolled to plates of 5 mm in thickness, and then solution heat treated at 1050 C for 30 min, followed by water quenching, then 500 C heated for 1 h",22 Cr Duplex SS,Ground to 600,38,Fe Alloy,,,,
134.00,66.91,21.75,5.56,3.30,0.00,0.14,0.00,0.02,0.49,1.83,NA,0.00,0.01,0.00,0.00,0.00,0.00,0.00,0.00,0.00,0.00,0.00,0.00,0.00,243.35,NA,NA,60,deaerated 5 wt.% NaCl,0.9000,7.00,Potentiodynamic Polarization,0.33,"Melted in the laboratory. The ingots were forged, hot rolled to plates of 5 mm in thickness, and then solution heat treated at 1050 C for 30 min, followed by water quenching, then 600 C heated for 1 h",22 Cr Duplex SS,Ground to 600,38,Fe Alloy,,,,
135.00,66.91,21.75,5.56,3.30,0.00,0.14,0.00,0.02,0.49,1.83,NA,0.00,0.01,0.00,0.00,0.00,0.00,0.00,0.00,0.00,0.00,0.00,0.00,0.00,160.40,NA,NA,60,deaerated 5 wt.% NaCl,0.9000,7.00,Potentiodynamic Polarization,0.33,"Melted in the laboratory. The ingots were forged, hot rolled to plates of 5 mm in thickness, and then solution heat treated at 1050 C for 30 min, followed by water quenching, then 700 C heated for 1 h",22 Cr Duplex SS,Ground to 600,38,Fe Alloy,,,,
136.00,66.91,21.75,5.56,3.30,0.00,0.14,0.00,0.02,0.49,1.83,NA,0.00,0.01,0.00,0.00,0.00,0.00,0.00,0.00,0.00,0.00,0.00,0.00,0.00,88.43,NA,NA,60,deaerated 5 wt.% NaCl,0.9000,7.00,Potentiodynamic Polarization,0.33,"Melted in the laboratory. The ingots were forged, hot rolled to plates of 5 mm in thickness, and then solution heat treated at 1050 C for 30 min, followed by water quenching, then 800 C heated for 1 h",22 Cr Duplex SS,Ground to 600,38,Fe Alloy,,,,
137.00,66.91,21.75,5.56,3.30,0.00,0.14,0.00,0.02,0.49,1.83,NA,0.00,0.01,0.00,0.00,0.00,0.00,0.00,0.00,0.00,0.00,0.00,0.00,0.00,58.67,NA,NA,60,deaerated 5 wt.% NaCl,0.9000,7.00,Potentiodynamic Polarization,0.33,"Melted in the laboratory. The ingots were forged, hot rolled to plates of 5 mm in thickness, and then solution heat treated at 1050 C for 30 min, followed by water quenching, then 900 C heated for 1 h",22 Cr Duplex SS,Ground to 600,38,Fe Alloy,,,,
138.00,61.68,25.92,5.90,3.19,0.00,0.20,0.00,0.03,0.47,0.96,1.62,0.02,0.01,0.00,0.00,0.00,0.00,0.00,0.00,0.00,0.00,0.00,0.00,0.00,322.00,NA,NA,65,3.5 wt.% NaCl,0.6200,7.00,"Potentiodynamic Polarization. Potentiodynamic sweeps in hot 3.5% NaCl solution were carried out at a rate of 1 mV s-1. The tests were carried out in a glass three-electrode cell held in a water bath at 65 °C. In all experiments the rod under test was supported in a holder on the lid of the cell such that the end face just touched the surface of the test solution as described above. The counter electrode was a platinum wire, the reference electrode a saturated calomel electrode (SCE) at the same solution temperature; all potentials are given against the SCE. The potential at which the current density exceeded 50 uA cm-2 was defined as the pitting potential.",1.00,"annealled at 1020C for 2h, then water quenched",53 wt.% austenite + 47 wt.% ferrite,25 Cr duplex SS UNS S32550,40,Fe Alloy,,,,
139.00,61.68,25.92,5.90,3.19,0.00,0.20,0.00,0.03,0.47,0.96,1.62,0.02,0.01,0.00,0.00,0.00,0.00,0.00,0.00,0.00,0.00,0.00,0.00,0.00,255.00,NA,NA,65,3.5 wt.% NaCl,0.6200,7.00,"Potentiodynamic Polarization. Potentiodynamic sweeps in hot 3.5% NaCl solution were carried out at a rate of 1 mV s-1. The tests were carried out in a glass three-electrode cell held in a water bath at 65 °C. In all experiments the rod under test was supported in a holder on the lid of the cell such that the end face just touched the surface of the test solution as described above. The counter electrode was a platinum wire, the reference electrode a saturated calomel electrode (SCE) at the same solution temperature; all potentials are given against the SCE. The potential at which the current density exceeded 50 uA cm-2 was defined as the pitting potential.",1.00,"annealled at 1060C for 2h, then water quenched",49 wt.% austenite + 51 wt.% ferrite,25 Cr duplex SS UNS S32550,40,Fe Alloy,,,,
140.00,61.68,25.92,5.90,3.19,0.00,0.20,0.00,0.03,0.47,0.96,1.62,0.02,0.01,0.00,0.00,0.00,0.00,0.00,0.00,0.00,0.00,0.00,0.00,0.00,209.00,NA,NA,65,3.5 wt.% NaCl,0.6200,7.00,"Potentiodynamic Polarization. Potentiodynamic sweeps in hot 3.5% NaCl solution were carried out at a rate of 1 mV s-1. The tests were carried out in a glass three-electrode cell held in a water bath at 65 °C. In all experiments the rod under test was supported in a holder on the lid of the cell such that the end face just touched the surface of the test solution as described above. The counter electrode was a platinum wire, the reference electrode a saturated calomel electrode (SCE) at the same solution temperature; all potentials are given against the SCE. The potential at which the current density exceeded 50 uA cm-2 was defined as the pitting potential.",1.00,"annealled at 1100C for 2h, then water quenched",40 wt.% austenite + 60 wt.% ferrite,25 Cr duplex SS UNS S32550,40,Fe Alloy,,,,
141.00,61.68,25.92,5.90,3.19,0.00,0.20,0.00,0.03,0.47,0.96,1.62,0.02,0.01,0.00,0.00,0.00,0.00,0.00,0.00,0.00,0.00,0.00,0.00,0.00,176.00,NA,NA,65,3.5 wt.% NaCl,0.6200,7.00,"Potentiodynamic Polarization. Potentiodynamic sweeps in hot 3.5% NaCl solution were carried out at a rate of 1 mV s-1. The tests were carried out in a glass three-electrode cell held in a water bath at 65 °C. In all experiments the rod under test was supported in a holder on the lid of the cell such that the end face just touched the surface of the test solution as described above. The counter electrode was a platinum wire, the reference electrode a saturated calomel electrode (SCE) at the same solution temperature; all potentials are given against the SCE. The potential at which the current density exceeded 50 uA cm-2 was defined as the pitting potential.",1.00,"annealled at 1140C for 2h, then water quenched",36 wt.% austenite + 64 wt.% ferrite,25 Cr duplex SS UNS S32550,40,Fe Alloy,,,,
142.00,65.89,20.80,11.70,0.22,0.00,0.03,0.00,0.05,0.70,0.60,NA,0.01,0.01,0.00,0.00,0.00,0.00,0.00,0.00,0.00,0.00,0.00,0.00,0.00,547.70,581.33,523.25,27,Deaerated (nitrogen purge) 1 N H2SO4 + 0.5 M NaCl,0.5000,0.00,Potentiodynamic Polarization,0.83,"solution-treated (1 h, 1120 C, water quench)",austenite + 7% ferrite,"Cast Duplex CF-Type SS (cast equivalent of AISI 304SS), 9-µm diamond paste surface finish",41,Fe Alloy,,,,
143.00,66.86,20.90,10.50,0.22,0.00,0.05,0.00,0.05,0.70,0.70,NA,0.01,0.01,0.00,0.00,0.00,0.00,0.00,0.00,0.00,0.00,0.00,0.00,0.00,562.99,605.78,534.6,27,Deaerated (nitrogen purge) 1 N H2SO4 + 0.5 M NaCl,0.5000,0.00,Potentiodynamic Polarization,0.83,"solution-treated (1 h, 1120 C, water quench)",austenite + 9% ferrite,"Cast Duplex CF-Type SS (cast equivalent of AISI 304SS), 9-µm diamond paste surface finish",41,Fe Alloy,,,,
144.00,68.22,20.80,9.20,0.23,0.00,0.08,0.00,0.05,0.70,0.70,NA,0.01,0.01,0.00,0.00,0.00,0.00,0.00,0.00,0.00,0.00,0.00,0.00,0.00,625.00,663.42,601.41,27,Deaerated (nitrogen purge) 1 N H2SO4 + 0.5 M NaCl,0.5000,0.00,Potentiodynamic Polarization,0.83,"solution-treated (1 h, 1120 C, water quench)",austenite + 10% ferrite,"Cast Duplex CF-Type SS (cast equivalent of AISI 304SS), 9-µm diamond paste surface finish",41,Fe Alloy,,,,
145.00,69.10,21.00,8.00,0.23,0.00,0.10,0.00,0.05,0.80,0.70,NA,0.01,0.01,0.00,0.00,0.00,0.00,0.00,0.00,0.00,0.00,0.00,0.00,0.00,682.64,697.92,667.35,27,Deaerated (nitrogen purge) 1 N H2SO4 + 0.5 M NaCl,0.5000,0.00,Potentiodynamic Polarization,0.83,"solution-treated (1 h, 1120 C, water quench)",austenite + 15% ferrite,"Cast Duplex CF-Type SS (cast equivalent of AISI 304SS), 9-µm diamond paste surface finish",41,Fe Alloy,,,,
146.00,70.32,20.60,7.40,NA,0.00,0.17,0.00,0.02,1.10,0.40,NA,NA,NA,0.00,0.00,0.00,0.00,0.00,0.00,0.00,0.00,0.00,0.00,0.00,726.74,742.03,711.9,27,Deaerated (nitrogen purge) 1 N H2SO4 + 0.5 M NaCl,0.5000,0.00,Potentiodynamic Polarization,0.83,"solution-treated (1 h, 1120 C, water quench)",austenite + 18% ferrite,"Cast Duplex CF-Type SS (cast equivalent of AISI 304SS), 9-µm diamond paste surface finish",41,Fe Alloy,,,,
147.00,70.57,20.50,7.20,NA,0.00,0.17,0.00,0.06,1.10,0.40,NA,NA,NA,0.00,0.00,0.00,0.00,0.00,0.00,0.00,0.00,0.00,0.00,0.00,765.17,805.78,738.97,27,Deaerated (nitrogen purge) 1 N H2SO4 + 0.5 M NaCl,0.5000,0.00,Potentiodynamic Polarization,0.83,"solution-treated (1 h, 1120 C, water quench)",austenite + 11% ferrite,"Cast Duplex CF-Type SS (cast equivalent of AISI 304SS), 9-µm diamond paste surface finish",41,Fe Alloy,,,,
148.00,64.23,17.40,13.20,2.57,0.00,0.16,0.00,0.02,0.64,1.73,NA,0.02,0.03,0.00,0.00,0.00,0.00,0.00,0.00,0.00,0.00,0.00,0.00,0.00,500.00,NA,NA,NA, deareated (by H2) 1 M HCl,0.0000,0.00,"Potentiodynamic Polarization. the sample was kept immersed in the experimental solution for 5 min at open-circuit potential (OCP). The anodic potential was increased in steps of 20 mVSCE, and the current readings were recorded after waiting at each set potential for 1 min.",0.33,soution-annealed at 1100C for 20 min and water quenched,NA,"600 grit surface finish, 316LN (UNS S31653), exposed area 3 cm2",45,Fe Alloy,,,,
149.00,64.23,17.40,13.20,2.57,0.00,0.16,0.00,0.02,0.64,1.73,NA,0.02,0.03,0.00,0.00,0.00,0.00,0.00,0.00,0.00,0.00,0.00,0.00,0.00,720.00,NA,NA,NA,deareated (by H2) 3 M NaCl,3.0000,7.00,"Potentiodynamic Polarization. the sample was kept immersed in the experimental solution for 5 min at open-circuit potential (OCP). The anodic potential was increased in steps of 20 mVSCE, and the current readings were recorded after waiting at each set potential for 1 min.",0.33,soution-annealed at 1100C for 20 min and water quenched,NA,"600 grit surface finish, 316LN (UNS S31653), exposed area 3 cm2",45,Fe Alloy,,,,
150.00,64.23,17.40,13.20,2.57,0.00,0.16,0.00,0.02,0.64,1.73,NA,0.02,0.03,0.00,0.00,0.00,0.00,0.00,0.00,0.00,0.00,0.00,0.00,0.00,500.00,NA,NA,NA,deareated (by H2) 4 M NaCl,4.0000,7.00,"Potentiodynamic Polarization. the sample was kept immersed in the experimental solution for 5 min at open-circuit potential (OCP). The anodic potential was increased in steps of 20 mVSCE, and the current readings were recorded after waiting at each set potential for 1 min.",0.33,soution-annealed at 1100C for 20 min and water quenched,NA,"600 grit surface finish, 316LN (UNS S31653), exposed area 3 cm2",45,Fe Alloy,,,,
151.00,64.23,17.40,13.20,2.57,0.00,0.16,0.00,0.02,0.64,1.73,NA,0.02,0.03,0.00,0.00,0.00,0.00,0.00,0.00,0.00,0.00,0.00,0.00,0.00,350.00,NA,NA,NA,deareated (by H2) 6.2 M NaCl,6.2000,7.00,"Potentiodynamic Polarization. the sample was kept immersed in the experimental solution for 5 min at open-circuit potential (OCP). The anodic potential was increased in steps of 20 mVSCE, and the current readings were recorded after waiting at each set potential for 1 min.",0.33,soution-annealed at 1100C for 20 min and water quenched,NA,"600 grit surface finish, 316LN (UNS S31653), exposed area 3 cm2",45,Fe Alloy,,,,
152.00,59.39,20.12,20.18,0.01,0.02,0.01,0.00,0.00,0.08,0.18,NA,0.00,0.00,0.00,0.00,0.00,0.00,0.00,0.00,0.00,0.00,0.00,0.00,0.00,239.00,NA,NA,22,0.1 M HCl + 0.4 M NaCl,0.5000,1.00,"Potentiodynamic Polarization. All solutions used were deaerated with high-purity argon for at least 2 h before analysis. Potentials were measured against a saturated calomel electrode (SCE). Cathodic pretreatments were performed in 0.1 M hydrochloric acid (HCl) for 15 min at –700 mV SCE , while the current was monitored, in order to remove the air-formed oxide film.",1.00,"0.25 um diamond finish, annealed at 1100C for 3h and water quenched",NA,None,31,Fe Alloy,,,,
153.00,82.37,16.35,0.17,0.02,0.00,NA,0.00,0.09,0.32,0.56,0.08,0.03,0.01,0.00,0.00,0.00,0.00,0.00,0.00,0.00,0.00,0.00,0.00,0.00,-185.00,NA,NA,25,Hydrogen-saturated 1 M NaCl,1.0000,7.00,Potentiodynamic Polarization,0.17,solution-annealed,NA,"AISI 430SS, abraded through 2.0 emery paper",46,Fe Alloy,,,,
154.00,82.37,16.35,0.17,0.02,0.00,NA,0.00,0.09,0.32,0.56,0.08,0.03,0.01,0.00,0.00,0.00,0.00,0.00,0.00,0.00,0.00,0.00,0.00,0.00,-130.00,NA,NA,25,Nitrogen-saturated 1 M NaCl,1.0000,7.00,Potentiodynamic Polarization,0.17,solution-annealed,NA,"AISI 430SS, abraded through 2.0 emery paper",46,Fe Alloy,,,,
155.00,82.37,16.35,0.17,0.02,0.00,NA,0.00,0.09,0.32,0.56,0.08,0.03,0.01,0.00,0.00,0.00,0.00,0.00,0.00,0.00,0.00,0.00,0.00,0.00,-100.00,NA,NA,25,Argon-saturated 1 M NaCl,1.0000,7.00,Potentiodynamic Polarization,0.17,solution-annealed,NA,"AISI 430SS, abraded through 2.0 emery paper",46,Fe Alloy,,,,
156.00,82.37,16.35,0.17,0.02,0.00,NA,0.00,0.09,0.32,0.56,0.08,0.03,0.01,0.00,0.00,0.00,0.00,0.00,0.00,0.00,0.00,0.00,0.00,0.00,-35.00,NA,NA,25,Oxygen-saturated 1 M NaCl,1.0000,7.00,Potentiodynamic Polarization,0.17,solution-annealed,NA,"AISI 430SS, abraded through 2.0 emery paper",46,Fe Alloy,,,,
157.00,71.07,18.10,8.22,0.36,0.00,NA,0.00,0.08,0.56,1.33,0.22,0.03,0.03,0.00,0.00,0.00,0.00,0.00,0.00,0.00,0.00,0.00,0.00,0.00,-50.00,NA,NA,25,Hydrogen-saturated 1 M NaCl,1.0000,7.00,Potentiodynamic Polarization,0.17,solution-annealed,NA,"AISI 304SS, abraded through 2.0 emery paper",46,Fe Alloy,,,,
158.00,71.07,18.10,8.22,0.36,0.00,NA,0.00,0.08,0.56,1.33,0.22,0.03,0.03,0.00,0.00,0.00,0.00,0.00,0.00,0.00,0.00,0.00,0.00,0.00,-20.00,NA,NA,25,Nitrogen-saturated 1 M NaCl,1.0000,7.00,Potentiodynamic Polarization,0.17,solution-annealed,NA,"AISI 304SS, abraded through 2.0 emery paper",46,Fe Alloy,,,,
159.00,71.07,18.10,8.22,0.36,0.00,NA,0.00,0.08,0.56,1.33,0.22,0.03,0.03,0.00,0.00,0.00,0.00,0.00,0.00,0.00,0.00,0.00,0.00,0.00,50.00,NA,NA,25,Argon-saturated 1 M NaCl,1.0000,7.00,Potentiodynamic Polarization,0.17,solution-annealed,NA,"AISI 304SS, abraded through 2.0 emery paper",46,Fe Alloy,,,,
160.00,71.07,18.10,8.22,0.36,0.00,NA,0.00,0.08,0.56,1.33,0.22,0.03,0.03,0.00,0.00,0.00,0.00,0.00,0.00,0.00,0.00,0.00,0.00,0.00,65.00,NA,NA,25,Oxygen-saturated 1 M NaCl,1.0000,7.00,Potentiodynamic Polarization,0.17,solution-annealed,NA,"AISI 304SS, abraded through 2.0 emery paper",46,Fe Alloy,,,,
161.00,63.12,17.95,0.07,0.00,0.00,0.03,0.00,0.02,0.34,18.25,0.20,0.01,0.01,0.00,0.00,0.00,0.00,0.00,0.00,0.00,0.00,0.00,0.00,0.00,26.83,NA,NA,NA,"1000 ppm NaCl, pH=5 by acetic acid  ",0.0171,5.00,"Potentiodynamic Polarization. Before the test, the sample remain in contact with the solution for 30 min. at -0.3 to -0.1 V to passivate or reach equilibrium.",0.19,NA,NA,exposed area 1 cm2,47,Fe Alloy,,,,
162.00,63.16,17.88,0.07,0.00,0.00,0.10,0.00,0.03,0.32,18.20,0.22,0.01,0.01,0.00,0.00,0.00,0.00,0.00,0.00,0.00,0.00,0.00,0.00,0.00,49.87,NA,NA,NA,"1000 ppm NaCl, pH=5 by acetic acid  ",0.0171,5.00,"Potentiodynamic Polarization. Before the test, the sample remain in contact with the solution for 30 min. at -0.3 to -0.1 V to passivate or reach equilibrium.",0.19,NA,NA,exposed area 1 cm2,47,Fe Alloy,,,,
163.00,63.07,17.88,0.07,0.00,0.00,0.18,0.00,0.03,0.38,18.14,0.23,0.01,0.02,0.00,0.00,0.00,0.00,0.00,0.00,0.00,0.00,0.00,0.00,0.00,107.73,NA,NA,NA,"1000 ppm NaCl, pH=5 by acetic acid  ",0.0171,5.00,"Potentiodynamic Polarization. Before the test, the sample remain in contact with the solution for 30 min. at -0.3 to -0.1 V to passivate or reach equilibrium.",0.19,NA,NA,exposed area 1 cm2,47,Fe Alloy,,,,
164.00,62.87,17.88,0.08,0.00,0.00,0.33,0.00,0.03,0.37,18.20,0.22,0.01,0.01,0.00,0.00,0.00,0.00,0.00,0.00,0.00,0.00,0.00,0.00,0.00,265.77,NA,NA,NA,"1000 ppm NaCl, pH=5 by acetic acid  ",0.0171,5.00,"Potentiodynamic Polarization. Before the test, the sample remain in contact with the solution for 30 min. at -0.3 to -0.1 V to passivate or reach equilibrium.",0.19,NA,NA,exposed area 1 cm2,47,Fe Alloy,,,,
165.00,62.78,18.10,0.08,0.00,0.00,0.40,0.00,0.03,0.37,18.00,0.22,0.01,0.01,0.00,0.00,0.00,0.00,0.00,0.00,0.00,0.00,0.00,0.00,0.00,306.39,NA,NA,NA,"1000 ppm NaCl, pH=5 by acetic acid  ",0.0171,5.00,"Potentiodynamic Polarization. Before the test, the sample remain in contact with the solution for 30 min. at -0.3 to -0.1 V to passivate or reach equilibrium.",0.19,NA,NA,exposed area 1 cm2,47,Fe Alloy,,,,
166.00,63.20,17.83,0.08,0.00,0.00,0.52,0.00,0.04,0.29,17.80,0.22,0.01,0.01,0.00,0.00,0.00,0.00,0.00,0.00,0.00,0.00,0.00,0.00,0.00,334.86,NA,NA,NA,"1000 ppm NaCl, pH=5 by acetic acid  ",0.0171,5.00,"Potentiodynamic Polarization. Before the test, the sample remain in contact with the solution for 30 min. at -0.3 to -0.1 V to passivate or reach equilibrium.",0.19,NA,NA,exposed area 1 cm2,47,Fe Alloy,,,,
167.00,62.04,18.25,0.07,0.00,0.00,0.69,0.00,0.04,0.40,18.25,0.24,0.01,0.01,0.00,0.00,0.00,0.00,0.00,0.00,0.00,0.00,0.00,0.00,0.00,398.91,NA,NA,NA,"1000 ppm NaCl, pH=5 by acetic acid  ",0.0171,5.00,"Potentiodynamic Polarization. Before the test, the sample remain in contact with the solution for 30 min. at -0.3 to -0.1 V to passivate or reach equilibrium.",0.19,NA,NA,exposed area 1 cm2,47,Fe Alloy,,,,
168.00,53.13,20.14,24.75,0.08,0.00,0.01,0.00,0.00,0.53,1.31,0.04,0.01,0.00,0.00,0.00,0.00,0.00,0.00,0.00,0.00,0.00,0.00,0.00,0.00,324.73,335.44,312.02,40,1 M NaCl,1.0000,7.00,Potentiodynamic Polarization. Gound to 600 grit at least 18 h before the test,0.33,"denitrided in a hydrogen atmosphere for three days at 1300C quenched. Then annealled at 1100C for 20min, brine quenched",NA,NA,42,Fe Alloy,,,,
169.00,53.06,20.14,24.75,0.08,0.00,0.06,0.00,0.01,0.53,1.31,0.04,0.01,0.00,0.00,0.00,0.00,0.00,0.00,0.00,0.00,0.00,0.00,0.00,0.00,424.28,475.82,370.07,40,1 M NaCl,1.0000,7.00,Potentiodynamic Polarization. Gound to 600 grit at least 18 h before the test,0.33,"annealled at 1100C for 20min, brine quenched",NA,NA,42,Fe Alloy,,,,
170.00,52.89,20.03,24.87,0.04,0.00,0.13,0.00,0.01,0.55,1.43,0.04,0.01,0.00,0.00,0.00,0.00,0.00,0.00,0.00,0.00,0.00,0.00,0.00,0.00,491.00,528.48,452.85,40,1 M NaCl,1.0000,7.00,Potentiodynamic Polarization. Gound to 600 grit at least 18 h before the test,0.33,"annealled at 1100C for 20min, brine quenched",NA,NA,42,Fe Alloy,,,,
171.00,52.88,19.96,24.90,0.04,0.00,0.18,0.00,0.01,0.55,1.43,0.04,0.01,0.00,0.00,0.00,0.00,0.00,0.00,0.00,0.00,0.00,0.00,0.00,0.00,664.19,788.02,541.03,40,1 M NaCl,1.0000,7.00,Potentiodynamic Polarization. Gound to 600 grit at least 18 h before the test,0.33,"annealled at 1100C for 20min, brine quenched",NA,NA,42,Fe Alloy,,,,
172.00,48.76,19.85,24.86,4.50,0.00,0.02,0.00,0.00,0.54,1.42,0.04,0.01,0.00,0.00,0.00,0.00,0.00,0.00,0.00,0.00,0.00,0.00,0.00,0.00,441.12,468.04,417.4,75,1 M NaCl,1.0000,7.00,Potentiodynamic Polarization. Gound to 600 grit at least 18 h before the test,0.33,"denitrided in a hydrogen atmosphere for three days at 1300C quenched. Then annealled at 1100C for 20min, brine quenched",NA,NA,42,Fe Alloy,,,,
173.00,48.70,19.85,24.86,4.50,0.00,0.06,0.00,0.02,0.54,1.42,0.04,0.01,0.00,0.00,0.00,0.00,0.00,0.00,0.00,0.00,0.00,0.00,0.00,0.00,443.98,490.13,399.75,75,1 M NaCl,1.0000,7.00,Potentiodynamic Polarization. Gound to 600 grit at least 18 h before the test,0.33,"annealled at 1100C for 20min, brine quenched",NA,NA,42,Fe Alloy,,,,
174.00,48.49,19.87,24.95,4.55,0.00,0.13,0.00,0.02,0.49,1.45,0.04,0.01,0.00,0.00,0.00,0.00,0.00,0.00,0.00,0.00,0.00,0.00,0.00,0.00,589.29,671.98,506.6,75,1 M NaCl,1.0000,7.00,Potentiodynamic Polarization. Gound to 600 grit at least 18 h before the test,0.33,"annealled at 1100C for 20min, brine quenched",NA,NA,42,Fe Alloy,,,,
175.00,48.33,19.83,24.99,4.59,0.00,0.21,0.00,0.01,0.54,1.44,0.04,0.01,0.00,0.00,0.00,0.00,0.00,0.00,0.00,0.00,0.00,0.00,0.00,0.00,751.98,902.62,601.34,75,1 M NaCl,1.0000,7.00,Potentiodynamic Polarization. Gound to 600 grit at least 18 h before the test,0.33,"annealled at 1100C for 20min, brine quenched",NA,NA,42,Fe Alloy,,,,
