Repository: trovlunde/stock_analyzer

# Stock Analysis

# ML model retrained every 63 sessions on past data only (slow: minutes per ticker-decade)
uv run stock-analysis-evaluate backtest --strategies ml_walk_forward --retrain-every 63

# Other tickers, a fixed window, report saved to a file
uv run stock-analysis-evaluate backtest --strategies ma_crossover \
  --tickers NVDA AMZN JPM --start 2018-01-01 --end 2024-12-31 --output data/backtests/ma.md
```

Reading the report:

- **Strategy vs buy & hold** — CAGR, volatility, Sharpe, Sortino, max drawdown, Calmar; plus trades, hit rate, turnover, cost drag and average exposure for the strategy.

File: stock_analysis/tuva_help/data/pittingPotential.csv (part 4 of 16)
,"Composition, wt.%",,,,,,,,,,,,,,,,,,,,,,,,"Epit, mV (SCE)",,,Test Temp.,Test Solution,[Cl-],,,Scan Rate,Heat treatment,Microstructures,Comments,Reference,Material class,,,,
176.00,52.21,20.06,25.58,0.01,0.00,NA,0.00,0.05,0.54,1.53,NA,0.01,0.01,0.00,0.00,0.00,0.00,0.00,0.00,0.00,0.00,0.00,0.00,0.00,0.00,NA,NA,25,1N HCl,1.0000,0.00,Potentiodynamic Polarization,0.42,NA,NA,None,57,Fe Alloy,,,,
177.00,51.04,19.99,25.88,1.05,0.00,NA,0.00,0.06,0.48,1.48,NA,0.01,0.01,0.00,0.00,0.00,0.00,0.00,0.00,0.00,0.00,0.00,0.00,0.00,0.00,NA,NA,25,1N HCl,1.0000,0.00,Potentiodynamic Polarization,0.42,NA,NA,None,57,Fe Alloy,,,,
178.00,49.28,20.16,25.52,2.97,0.00,NA,0.00,0.06,0.52,1.47,NA,0.01,0.01,0.00,0.00,0.00,0.00,0.00,0.00,0.00,0.00,0.00,0.00,0.00,850.00,NA,NA,25,1N HCl,1.0000,0.00,Potentiodynamic Polarization,0.42,NA,NA,None,57,Fe Alloy,,,,
179.00,47.34,19.96,25.66,5.06,0.00,NA,0.00,0.06,0.46,1.44,NA,0.01,0.01,0.00,0.00,0.00,0.00,0.00,0.00,0.00,0.00,0.00,0.00,0.00,850.00,NA,NA,25,1N HCl,1.0000,0.00,Potentiodynamic Polarization,0.42,NA,NA,None,57,Fe Alloy,,,,
180.00,0.00,100.00,0.00,0.00,0.00,NA,0.00,NA,NA,NA,NA,NA,NA,0.00,0.00,0.00,0.00,0.00,0.00,0.00,0.00,0.00,0.00,0.00,830.00,NA,NA,25,1N HCl,1.0000,0.00,Potentiodynamic Polarization,0.42,NA,NA,None,57,Other,,,,
181.00,0.00,0.00,100.00,0.00,0.00,NA,0.00,NA,NA,NA,NA,NA,NA,0.00,0.00,0.00,0.00,0.00,0.00,0.00,0.00,0.00,0.00,0.00,-150.00,NA,NA,25,1N HCl,1.0000,0.00,Potentiodynamic Polarization,0.42,NA,NA,None,57,Other,,,,
182.00,55.00,20.00,25.00,0.00,0.00,NA,0.00,NA,NA,NA,NA,NA,NA,0.00,0.00,0.00,0.00,0.00,0.00,0.00,0.00,0.00,0.00,0.00,0.00,NA,NA,25,1N HCl,1.0000,0.00,Potentiodynamic Polarization,0.42,NA,NA,None,57,Fe Alloy,,,,
183.00,50.00,20.00,25.00,5.00,0.00,NA,0.00,NA,NA,NA,NA,NA,NA,0.00,0.00,0.00,0.00,0.00,0.00,0.00,0.00,0.00,0.00,0.00,850.00,NA,NA,25,1N HCl,1.0000,0.00,Potentiodynamic Polarization,0.42,NA,NA,None,57,Fe Alloy,,,,
184.00,85.00,15.00,0.00,0.00,0.00,NA,0.00,NA,NA,NA,NA,NA,NA,0.00,0.00,0.00,0.00,0.00,0.00,0.00,0.00,0.00,0.00,0.00,-100.00,NA,NA,25,1N HCl,1.0000,0.00,Potentiodynamic Polarization,0.42,NA,NA,None,57,Fe Alloy,,,,
185.00,80.00,20.00,0.00,0.00,0.00,NA,0.00,NA,NA,NA,NA,NA,NA,0.00,0.00,0.00,0.00,0.00,0.00,0.00,0.00,0.00,0.00,0.00,-100.00,NA,NA,25,1N HCl,1.0000,0.00,Potentiodynamic Polarization,0.42,NA,NA,None,57,Fe Alloy,,,,
186.00,77.00,23.00,0.00,0.00,0.00,NA,0.00,NA,NA,NA,NA,NA,NA,0.00,0.00,0.00,0.00,0.00,0.00,0.00,0.00,0.00,0.00,0.00,180.00,NA,NA,25,1N HCl,1.0000,0.00,Potentiodynamic Polarization,0.42,NA,NA,None,57,Fe Alloy,,,,
187.00,72.00,28.00,0.00,0.00,0.00,NA,0.00,NA,NA,NA,NA,NA,NA,0.00,0.00,0.00,0.00,0.00,0.00,0.00,0.00,0.00,0.00,0.00,910.00,NA,NA,25,1N HCl,1.0000,0.00,Potentiodynamic Polarization,0.42,NA,NA,None,57,Fe Alloy,,,,
188.00,70.00,30.00,0.00,0.00,0.00,NA,0.00,NA,NA,NA,NA,NA,NA,0.00,0.00,0.00,0.00,0.00,0.00,0.00,0.00,0.00,0.00,0.00,900.00,NA,NA,25,1N HCl,1.0000,0.00,Potentiodynamic Polarization,0.42,NA,NA,None,57,Fe Alloy,,,,
189.00,60.00,40.00,0.00,0.00,0.00,NA,0.00,NA,NA,NA,NA,NA,NA,0.00,0.00,0.00,0.00,0.00,0.00,0.00,0.00,0.00,0.00,0.00,900.00,NA,NA,25,1N HCl,1.0000,0.00,Potentiodynamic Polarization,0.42,NA,NA,None,57,Fe Alloy,,,,
190.00,40.00,60.00,0.00,0.00,0.00,NA,0.00,NA,NA,NA,NA,NA,NA,0.00,0.00,0.00,0.00,0.00,0.00,0.00,0.00,0.00,0.00,0.00,910.00,NA,NA,25,1N HCl,1.0000,0.00,Potentiodynamic Polarization,0.42,NA,NA,None,57,Fe Alloy,,,,
191.00,30.00,70.00,0.00,0.00,0.00,NA,0.00,NA,NA,NA,NA,NA,NA,0.00,0.00,0.00,0.00,0.00,0.00,0.00,0.00,0.00,0.00,0.00,850.00,NA,NA,25,1N HCl,1.0000,0.00,Potentiodynamic Polarization,0.42,NA,NA,None,57,Other,,,,
192.00,96.00,0.00,0.00,4.00,0.00,NA,0.00,NA,NA,NA,NA,NA,NA,0.00,0.00,0.00,0.00,0.00,0.00,0.00,0.00,0.00,0.00,0.00,1500.00,NA,NA,25,1N H2SO4,0.0000,0.00,Potentiodynamic Polarization,0.42,NA,NA,None,57,Fe Alloy,,,,
193.00,92.00,0.00,0.00,8.00,0.00,NA,0.00,NA,NA,NA,NA,NA,NA,0.00,0.00,0.00,0.00,0.00,0.00,0.00,0.00,0.00,0.00,0.00,1550.00,NA,NA,25,1N H2SO4,0.0000,0.00,Potentiodynamic Polarization,0.42,NA,NA,None,57,Fe Alloy,,,,
194.00,90.00,0.00,0.00,10.00,0.00,NA,0.00,NA,NA,NA,NA,NA,NA,0.00,0.00,0.00,0.00,0.00,0.00,0.00,0.00,0.00,0.00,0.00,1550.00,NA,NA,25,1N H2SO4,0.0000,0.00,Potentiodynamic Polarization,0.42,NA,NA,None,57,Fe Alloy,,,,
195.00,80.00,0.00,0.00,20.00,0.00,NA,0.00,NA,NA,NA,NA,NA,NA,0.00,0.00,0.00,0.00,0.00,0.00,0.00,0.00,0.00,0.00,0.00,1550.00,NA,NA,25,1N H2SO4,0.0000,0.00,Potentiodynamic Polarization,0.42,NA,NA,None,57,Fe Alloy,,,,
196.00,41.00,0.00,0.00,59.00,0.00,NA,0.00,NA,NA,NA,NA,NA,NA,0.00,0.00,0.00,0.00,0.00,0.00,0.00,0.00,0.00,0.00,0.00,1600.00,NA,NA,25,1N H2SO4,0.0000,0.00,Potentiodynamic Polarization,0.42,NA,NA,None,57,Fe Alloy,,,,
197.00,65.00,5.00,25.00,5.00,0.00,NA,0.00,NA,NA,NA,NA,NA,NA,0.00,0.00,0.00,0.00,0.00,0.00,0.00,0.00,0.00,0.00,0.00,-310.00,NA,NA,25,1N HCl,1.0000,0.00,Potentiodynamic Polarization,0.42,NA,NA,None,57,Fe Alloy,,,,
198.00,60.00,10.00,25.00,5.00,0.00,NA,0.00,NA,NA,NA,NA,NA,NA,0.00,0.00,0.00,0.00,0.00,0.00,0.00,0.00,0.00,0.00,0.00,250.00,NA,NA,25,1N HCl,1.0000,0.00,Potentiodynamic Polarization,0.42,NA,NA,None,57,Fe Alloy,,,,
199.00,56.00,14.00,25.00,5.00,0.00,NA,0.00,NA,NA,NA,NA,NA,NA,0.00,0.00,0.00,0.00,0.00,0.00,0.00,0.00,0.00,0.00,0.00,350.00,NA,NA,25,1N HCl,1.0000,0.00,Potentiodynamic Polarization,0.42,NA,NA,None,57,Fe Alloy,,,,
200.00,53.00,17.00,25.00,5.00,0.00,NA,0.00,NA,NA,NA,NA,NA,NA,0.00,0.00,0.00,0.00,0.00,0.00,0.00,0.00,0.00,0.00,0.00,400.00,NA,NA,25,1N HCl,1.0000,0.00,Potentiodynamic Polarization,0.42,NA,NA,None,57,Fe Alloy,,,,
201.00,50.00,20.00,25.00,5.00,0.00,NA,0.00,NA,NA,NA,NA,NA,NA,0.00,0.00,0.00,0.00,0.00,0.00,0.00,0.00,0.00,0.00,0.00,880.00,NA,NA,25,1N HCl,1.0000,0.00,Potentiodynamic Polarization,0.42,NA,NA,None,57,Fe Alloy,,,,
202.00,75.59,24.30,0.00,0.06,NA,NA,0.00,NA,0.04,0.00,NA,NA,0.01,0.00,0.00,0.00,0.00,0.00,0.00,0.00,0.00,0.00,0.00,0.00,497.00,NA,NA,25,0.1M H2SO4 + 0.4 M Na2SO4,0.0000,0.70,Potentiodynamic Polarization,NA,1300C 58h,NA,None,58,Fe Alloy,,,,
203.00,64.66,24.30,0.00,10.90,0.02,NA,0.00,NA,NA,0.12,NA,NA,0.01,0.00,0.00,0.00,0.00,0.00,0.00,0.00,0.00,0.00,0.00,0.00,895.00,NA,NA,25,0.1M H2SO4 + 0.4 M Na2SO4,0.0000,0.70,Potentiodynamic Polarization,NA,1300C 58h,NA,None,58,Fe Alloy,,,,
204.00,75.59,24.30,0.00,0.06,NA,NA,0.00,NA,0.04,0.00,NA,NA,0.01,0.00,0.00,0.00,0.00,0.00,0.00,0.00,0.00,0.00,0.00,0.00,1056.00,NA,NA,25,0.1M H2SO4 + 0.4M Na2SO4 + 0.12M NaCl,0.1200,0.70,Potentiodynamic Polarization,NA,1300C 58h,NA,None,58,Fe Alloy,,,,
205.00,64.66,24.30,0.00,10.90,0.02,NA,0.00,NA,NA,0.12,NA,NA,0.01,0.00,0.00,0.00,0.00,0.00,0.00,0.00,0.00,0.00,0.00,0.00,856.00,NA,NA,25,0.1M H2SO4 + 0.4M Na2SO4 + 0.12M NaCl,0.1200,0.70,Potentiodynamic Polarization,NA,1300C 58h,NA,None,58,Fe Alloy,,,,
206.00,76.00,24.00,0.00,0.00,0.00,0.00,0.00,NA,NA,NA,NA,NA,NA,0.00,0.00,0.00,0.00,0.00,0.00,0.00,0.00,0.00,0.00,0.00,884.30,NA,NA,65,Deaerated 0.1 M H2SO4 + 0.4M Na2SO4,0.0000,0.70,"Potentiostatic Polarization at different potentials. The working electrode was a rotating disk, the rotation rate was 3000 rpm in all experiments.",NA,NA,NA,Since no chloride ion was present. The breakdown potential measured was likely due to transpassive dissolution. The alloys were mecanically polished and cathodically prepolarised before an experiment. The polarisation experiments were carried out in absence of air by applying a constant potential for three hours.,59,Fe Alloy,,,,
207.00,76.00,24.00,0.00,0.00,0.00,0.00,0.00,NA,NA,NA,NA,NA,NA,0.00,0.00,0.00,0.00,0.00,0.00,0.00,0.00,0.00,0.00,0.00,487.50,NA,NA,65,Deaerated 0.1 M H2SO4 + 0.4M Na2SO4 + 0.12 M NaCl,0.1200,0.70,"Potentiostatic Polarization at different potentials. The working electrode was a rotating disk, the rotation rate was 3000 rpm in all experiments.",NA,NA,NA,The alloys were mecanically polished and cathodically prepolarised before an experiment. The polarisation experiments were carried out in absence of air by applying a constant potential for three hours.,59,Fe Alloy,,,,
208.00,59.31,20.12,20.18,0.01,0.02,0.01,0.00,0.00,0.08,0.18,NA,0.00,0.08,0.00,0.00,0.00,0.00,0.00,0.00,0.00,0.00,0.00,0.00,0.00,549.60,NA,NA,22,Deaerated 0.1M HCl + 0.4M NaCl,0.5000,1.00,Potentiodynamic Polarization. The specimens were activated at the cathodic potential of 2700 mV saturated calomel electrode (SCE) for 10 min.,1.00,NA,NA,"Specimens, with an area of 0.95 cm2, were pretreated by grinding on emery paper down to 600 grit, polished with diamond paste to 1 mm, ultrasonically cleaned in ethanol, and dried in hot air. The electrolyte was deaerated by Ar bubbling for 2 h before exposure.",61,Fe Alloy,,,,
209.00,71.72,19.20,9.00,0.00,0.00,0.00,0.00,0.05,NA,NA,NA,NA,0.03,0.00,0.00,0.00,0.00,0.00,0.00,0.00,0.00,0.00,0.00,0.00,-50.00,NA,NA,25, deaerated 0.3M NaCl (pH 5.4),0.3000,5.40,"Potentiodynamic Polarization. Before athe test, specimens were cathodically polarized at - 1.150 V(SCE) for 15 min to reduce the polish-formed film.",1.00,annealed at 1100 C for 3 h followed by a water quench,NA,"0.25 um diamond polish finish, cathodically polarized at - 1.150 V(SCE) for 15 min to reduce the polish-formed film",63,Fe Alloy,,,,
210.00,71.72,19.20,9.00,0.00,0.00,0.00,0.00,0.05,NA,NA,NA,NA,0.03,0.00,0.00,0.00,0.00,0.00,0.00,0.00,0.00,0.00,0.00,0.00,525.00,NA,NA,25,deaerated 0.3M NaCl (pH 9.0),0.3000,9.00,"Potentiodynamic Polarization. Before athe test, specimens were cathodically polarized at - 1.150 V(SCE) for 15 min to reduce the polish-formed film.",1.00,annealed at 1100 C for 3 h followed by a water quench,NA,"0.25 um diamond polish finish, cathodically polarized at - 1.150 V(SCE) for 15 min to reduce the polish-formed film",63,Fe Alloy,,,,
211.00,72.10,17.60,10.30,0.00,0.00,NA,0.00,NA,NA,NA,NA,NA,NA,0.00,0.00,0.00,0.00,0.00,0.00,0.00,0.00,0.00,0.00,0.00,507.01,NA,NA,0, 0.1N NaCl ,0.1000,7.00,"Potentiostatic Polarization, Potentiostatic polarization curves were obtained at 25°C and at 0°C in N,-saturated 0.1N NaCl and O*lN NaBr. The electrode totally immersed was first polarized in the least noble passive region for 15min, then the potential was moved in the noble direction 50mV every Smin until the pitting potential was approximated and the current showed a marked increase. This was followed by longer-time runs of 12-15h at a single potential in the neighbourhood of the critical potential in order to establish the steady state value. The least noble potential at which the current did not continuously increase with time and at which no pits could be observed under a low power microscope was taken as the final value. ",0.17,"Alloys were prepared by vacuum melting in dense alumina crucibles decarburized electrolytic Fe, electrolytic Cr and carbonyl Ni, the latter supplied by courtesy of the International Nickel Company. Re containing 15 ppm Fe but less than I ppm of any other detectable impurity was supplied by courtesy of Ledgemont Laboratory,Kennecott Copper Corporation. The melt was cast in a purified argon atmosphere by drawing into 7mm dia. Vycor tubes and quenching in water. The alloys were homogenized at 1050°C for 17h, swaged to 0.4cm diameter rods, annealed at 1050°C and water quenched. ",NA,"The electrode totally immersed was first polarized in the least noble passive region for 15min, then the potential was moved in the noble direction 50mV every 5min until the pitting potential was approximated and the current showed a marked increase.",81,Fe Alloy,,,,
212.00,72.40,17.40,10.20,0.00,0.00,NA,0.00,NA,NA,NA,NA,NA,NA,0.00,0.00,0.00,0.00,0.00,0.00,0.00,0.00,0.00,0.00,0.00,458.43,NA,NA,0, 0.1N NaCl ,0.1000,7.00,"Potentiostatic Polarization, Potentiostatic polarization curves were obtained at 25°C and at 0°C in N,-saturated 0.1N NaCl and O*lN NaBr. The electrode totally immersed was first polarized in the least noble passive region for 15min, then the potential was moved in the noble direction 50mV every Smin until the pitting potential was approximated and the current showed a marked increase. This was followed by longer-time runs of 12-15h at a single potential in the neighbourhood of the critical potential in order to establish the steady state value. The least noble potential at which the current did not continuously increase with time and at which no pits could be observed under a low power microscope was taken as the final value. ",0.17,"Alloys were prepared by vacuum melting in dense alumina crucibles decarburized electrolytic Fe, electrolytic Cr and carbonyl Ni, the latter supplied by courtesy of the International Nickel Company. Re containing 15 ppm Fe but less than I ppm of any other detectable impurity was supplied by courtesy of Ledgemont Laboratory,Kennecott Copper Corporation. The melt was cast in a purified argon atmosphere by drawing into 7mm dia. Vycor tubes and quenching in water. The alloys were homogenized at 1050°C for 17h, swaged to 0.4cm diameter rods, annealed at 1050°C and water quenched. ",NA,"The electrode totally immersed was first polarized in the least noble passive region for 15min, then the potential was moved in the noble direction 50mV every 5min until the pitting potential was approximated and the current showed a marked increase.",81,Fe Alloy,,,,
213.00,72.20,17.80,10.00,0.00,0.00,NA,0.00,NA,NA,NA,NA,NA,NA,0.00,0.00,0.00,0.00,0.00,0.00,0.00,0.00,0.00,0.00,0.00,431.71,NA,NA,0, 0.1N NaCl ,0.1000,7.00,"Potentiostatic Polarization, Potentiostatic polarization curves were obtained at 25°C and at 0°C in N,-saturated 0.1N NaCl and O*lN NaBr. The electrode totally immersed was first polarized in the least noble passive region for 15min, then the potential was moved in the noble direction 50mV every Smin until the pitting potential was approximated and the current showed a marked increase. This was followed by longer-time runs of 12-15h at a single potential in the neighbourhood of the critical potential in order to establish the steady state value. The least noble potential at which the current did not continuously increase with time and at which no pits could be observed under a low power microscope was taken as the final value. ",0.17,"Alloys were prepared by vacuum melting in dense alumina crucibles decarburized electrolytic Fe, electrolytic Cr and carbonyl Ni, the latter supplied by courtesy of the International Nickel Company. Re containing 15 ppm Fe but less than I ppm of any other detectable impurity was supplied by courtesy of Ledgemont Laboratory,Kennecott Copper Corporation. The melt was cast in a purified argon atmosphere by drawing into 7mm dia. Vycor tubes and quenching in water. The alloys were homogenized at 1050°C for 17h, swaged to 0.4cm diameter rods, annealed at 1050°C and water quenched. ",NA,"The electrode totally immersed was first polarized in the least noble passive region for 15min, then the potential was moved in the noble direction 50mV every 5min until the pitting potential was approximated and the current showed a marked increase.",81,Fe Alloy,,,,
214.00,72.10,17.60,10.30,0.00,0.00,NA,0.00,NA,NA,NA,NA,NA,NA,0.00,0.00,0.00,0.00,0.00,0.00,0.00,0.00,0.00,0.00,0.00,112.28,NA,NA,25, 0.1N NaCl ,0.1000,7.00,"Potentiostatic Polarization, Potentiostatic polarization curves were obtained at 25°C and at 0°C in N,-saturated 0.1N NaCl and O*lN NaBr. The electrode totally immersed was first polarized in the least noble passive region for 15min, then the potential was moved in the noble direction 50mV every Smin until the pitting potential was approximated and the current showed a marked increase. This was followed by longer-time runs of 12-15h at a single potential in the neighbourhood of the critical potential in order to establish the steady state value. The least noble potential at which the current did not continuously increase with time and at which no pits could be observed under a low power microscope was taken as the final value. ",0.17,"Alloys were prepared by vacuum melting in dense alumina crucibles decarburized electrolytic Fe, electrolytic Cr and carbonyl Ni, the latter supplied by courtesy of the International Nickel Company. Re containing 15 ppm Fe but less than I ppm of any other detectable impurity was supplied by courtesy of Ledgemont Laboratory,Kennecott Copper Corporation. The melt was cast in a purified argon atmosphere by drawing into 7mm dia. Vycor tubes and quenching in water. The alloys were homogenized at 1050°C for 17h, swaged to 0.4cm diameter rods, annealed at 1050°C and water quenched. ",NA,"The electrode totally immersed was first polarized in the least noble passive region for 15min, then the potential was moved in the noble direction 50mV every 5min until the pitting potential was approximated and the current showed a marked increase.",81,Fe Alloy,,,,
215.00,72.40,17.40,10.20,0.00,0.00,NA,0.00,NA,NA,NA,NA,NA,NA,0.00,0.00,0.00,0.00,0.00,0.00,0.00,0.00,0.00,0.00,0.00,132.92,NA,NA,25, 0.1N NaCl ,0.1000,7.00,"Potentiostatic Polarization, Potentiostatic polarization curves were obtained at 25°C and at 0°C in N,-saturated 0.1N NaCl and O*lN NaBr. The electrode totally immersed was first polarized in the least noble passive region for 15min, then the potential was moved in the noble direction 50mV every Smin until the pitting potential was approximated and the current showed a marked increase. This was followed by longer-time runs of 12-15h at a single potential in the neighbourhood of the critical potential in order to establish the steady state value. The least noble potential at which the current did not continuously increase with time and at which no pits could be observed under a low power microscope was taken as the final value. ",0.17,"Alloys were prepared by vacuum melting in dense alumina crucibles decarburized electrolytic Fe, electrolytic Cr and carbonyl Ni, the latter supplied by courtesy of the International Nickel Company. Re containing 15 ppm Fe but less than I ppm of any other detectable impurity was supplied by courtesy of Ledgemont Laboratory,Kennecott Copper Corporation. The melt was cast in a purified argon atmosphere by drawing into 7mm dia. Vycor tubes and quenching in water. The alloys were homogenized at 1050°C for 17h, swaged to 0.4cm diameter rods, annealed at 1050°C and water quenched. ",NA,"The electrode totally immersed was first polarized in the least noble passive region for 15min, then the potential was moved in the noble direction 50mV every 5min until the pitting potential was approximated and the current showed a marked increase.",81,Fe Alloy,,,,
216.00,72.20,17.80,10.00,0.00,0.00,NA,0.00,NA,NA,NA,NA,NA,NA,0.00,0.00,0.00,0.00,0.00,0.00,0.00,0.00,0.00,0.00,0.00,340.62,NA,NA,25, 0.1N NaCl ,0.1000,7.00,"Potentiostatic Polarization, Potentiostatic polarization curves were obtained at 25°C and at 0°C in N,-saturated 0.1N NaCl and O*lN NaBr. The electrode totally immersed was first polarized in the least noble passive region for 15min, then the potential was moved in the noble direction 50mV every Smin until the pitting potential was approximated and the current showed a marked increase. This was followed by longer-time runs of 12-15h at a single potential in the neighbourhood of the critical potential in order to establish the steady state value. The least noble potential at which the current did not continuously increase with time and at which no pits could be observed under a low power microscope was taken as the final value. ",0.17,"Alloys were prepared by vacuum melting in dense alumina crucibles decarburized electrolytic Fe, electrolytic Cr and carbonyl Ni, the latter supplied by courtesy of the International Nickel Company. Re containing 15 ppm Fe but less than I ppm of any other detectable impurity was supplied by courtesy of Ledgemont Laboratory,Kennecott Copper Corporation. The melt was cast in a purified argon atmosphere by drawing into 7mm dia. Vycor tubes and quenching in water. The alloys were homogenized at 1050°C for 17h, swaged to 0.4cm diameter rods, annealed at 1050°C and water quenched. ",NA,"The electrode totally immersed was first polarized in the least noble passive region for 15min, then the potential was moved in the noble direction 50mV every 5min until the pitting potential was approximated and the current showed a marked increase.",81,Fe Alloy,,,,
217.00,72.10,17.60,10.30,0.00,0.00,NA,0.00,NA,NA,NA,NA,NA,NA,0.00,0.00,0.00,0.00,0.00,0.00,0.00,0.00,0.00,0.00,0.00,297.24,NA,NA,25,0.1N NaBr,0.0000,7.00,"Potentiostatic Polarization, Potentiostatic polarization curves were obtained at 25°C and at 0°C in N,-saturated 0.1N NaCl and O*lN NaBr. The electrode totally immersed was first polarized in the least noble passive region for 15min, then the potential was moved in the noble direction 50mV every Smin until the pitting potential was approximated and the current showed a marked increase. This was followed by longer-time runs of 12-15h at a single potential in the neighbourhood of the critical potential in order to establish the steady state value. The least noble potential at which the current did not continuously increase with time and at which no pits could be observed under a low power microscope was taken as the final value. ",0.17,"Alloys were prepared by vacuum melting in dense alumina crucibles decarburized electrolytic Fe, electrolytic Cr and carbonyl Ni, the latter supplied by courtesy of the International Nickel Company. Re containing 15 ppm Fe but less than I ppm of any other detectable impurity was supplied by courtesy of Ledgemont Laboratory,Kennecott Copper Corporation. The melt was cast in a purified argon atmosphere by drawing into 7mm dia. Vycor tubes and quenching in water. The alloys were homogenized at 1050°C for 17h, swaged to 0.4cm diameter rods, annealed at 1050°C and water quenched. ",NA,"The electrode totally immersed was first polarized in the least noble passive region for 15min, then the potential was moved in the noble direction 50mV every 5min until the pitting potential was approximated and the current showed a marked increase.",81,Fe Alloy,,,,
218.00,72.40,17.40,10.20,0.00,0.00,NA,0.00,NA,NA,NA,NA,NA,NA,0.00,0.00,0.00,0.00,0.00,0.00,0.00,0.00,0.00,0.00,0.00,306.82,NA,NA,25,0.1N NaBr,0.0000,7.00,"Potentiostatic Polarization, Potentiostatic polarization curves were obtained at 25°C and at 0°C in N,-saturated 0.1N NaCl and O*lN NaBr. The electrode totally immersed was first polarized in the least noble passive region for 15min, then the potential was moved in the noble direction 50mV every Smin until the pitting potential was approximated and the current showed a marked increase. This was followed by longer-time runs of 12-15h at a single potential in the neighbourhood of the critical potential in order to establish the steady state value. The least noble potential at which the current did not continuously increase with time and at which no pits could be observed under a low power microscope was taken as the final value. ",0.17,"Alloys were prepared by vacuum melting in dense alumina crucibles decarburized electrolytic Fe, electrolytic Cr and carbonyl Ni, the latter supplied by courtesy of the International Nickel Company. Re containing 15 ppm Fe but less than I ppm of any other detectable impurity was supplied by courtesy of Ledgemont Laboratory,Kennecott Copper Corporation. The melt was cast in a purified argon atmosphere by drawing into 7mm dia. Vycor tubes and quenching in water. The alloys were homogenized at 1050°C for 17h, swaged to 0.4cm diameter rods, annealed at 1050°C and water quenched. ",NA,"The electrode totally immersed was first polarized in the least noble passive region for 15min, then the potential was moved in the noble direction 50mV every 5min until the pitting potential was approximated and the current showed a marked increase.",81,Fe Alloy,,,,
219.00,72.20,17.80,10.00,0.00,0.00,NA,0.00,NA,NA,NA,NA,NA,NA,0.00,0.00,0.00,0.00,0.00,0.00,0.00,0.00,0.00,0.00,0.00,386.78,NA,NA,25,0.1N NaBr,0.0000,7.00,"Potentiostatic Polarization, Potentiostatic polarization curves were obtained at 25°C and at 0°C in N,-saturated 0.1N NaCl and O*lN NaBr. The electrode totally immersed was first polarized in the least noble passive region for 15min, then the potential was moved in the noble direction 50mV every Smin until the pitting potential was approximated and the current showed a marked increase. This was followed by longer-time runs of 12-15h at a single potential in the neighbourhood of the critical potential in order to establish the steady state value. The least noble potential at which the current did not continuously increase with time and at which no pits could be observed under a low power microscope was taken as the final value. ",0.17,"Alloys were prepared by vacuum melting in dense alumina crucibles decarburized electrolytic Fe, electrolytic Cr and carbonyl Ni, the latter supplied by courtesy of the International Nickel Company. Re containing 15 ppm Fe but less than I ppm of any other detectable impurity was supplied by courtesy of Ledgemont Laboratory,Kennecott Copper Corporation. The melt was cast in a purified argon atmosphere by drawing into 7mm dia. Vycor tubes and quenching in water. The alloys were homogenized at 1050°C for 17h, swaged to 0.4cm diameter rods, annealed at 1050°C and water quenched. ",NA,"The electrode totally immersed was first polarized in the least noble passive region for 15min, then the potential was moved in the noble direction 50mV every 5min until the pitting potential was approximated and the current showed a marked increase.",81,Fe Alloy,,,,
220.00,72.10,17.60,10.30,0.00,0.00,NA,0.00,NA,NA,NA,NA,NA,NA,0.00,0.00,0.00,0.00,0.00,0.00,0.00,0.00,0.00,0.00,0.00,212.22,NA,NA,0,0.1N NaBr,0.0000,7.00,"Potentiostatic Polarization, Potentiostatic polarization curves were obtained at 25°C and at 0°C in N,-saturated 0.1N NaCl and O*lN NaBr. The electrode totally immersed was first polarized in the least noble passive region for 15min, then the potential was moved in the noble direction 50mV every Smin until the pitting potential was approximated and the current showed a marked increase. This was followed by longer-time runs of 12-15h at a single potential in the neighbourhood of the critical potential in order to establish the steady state value. The least noble potential at which the current did not continuously increase with time and at which no pits could be observed under a low power microscope was taken as the final value. ",0.17,"Alloys were prepared by vacuum melting in dense alumina crucibles decarburized electrolytic Fe, electrolytic Cr and carbonyl Ni, the latter supplied by courtesy of the International Nickel Company. Re containing 15 ppm Fe but less than I ppm of any other detectable impurity was supplied by courtesy of Ledgemont Laboratory,Kennecott Copper Corporation. The melt was cast in a purified argon atmosphere by drawing into 7mm dia. Vycor tubes and quenching in water. The alloys were homogenized at 1050°C for 17h, swaged to 0.4cm diameter rods, annealed at 1050°C and water quenched. ",NA,"The electrode totally immersed was first polarized in the least noble passive region for 15min, then the potential was moved in the noble direction 50mV every 5min until the pitting potential was approximated and the current showed a marked increase.",81,Fe Alloy,,,,
221.00,72.40,17.40,10.20,0.00,0.00,NA,0.00,NA,NA,NA,NA,NA,NA,0.00,0.00,0.00,0.00,0.00,0.00,0.00,0.00,0.00,0.00,0.00,190.57,NA,NA,0,0.1N NaBr,0.0000,7.00,"Potentiostatic Polarization, Potentiostatic polarization curves were obtained at 25°C and at 0°C in N,-saturated 0.1N NaCl and O*lN NaBr. The electrode totally immersed was first polarized in the least noble passive region for 15min, then the potential was moved in the noble direction 50mV every Smin until the pitting potential was approximated and the current showed a marked increase. This was followed by longer-time runs of 12-15h at a single potential in the neighbourhood of the critical potential in order to establish the steady state value. The least noble potential at which the current did not continuously increase with time and at which no pits could be observed under a low power microscope was taken as the final value. ",0.17,"Alloys were prepared by vacuum melting in dense alumina crucibles decarburized electrolytic Fe, electrolytic Cr and carbonyl Ni, the latter supplied by courtesy of the International Nickel Company. Re containing 15 ppm Fe but less than I ppm of any other detectable impurity was supplied by courtesy of Ledgemont Laboratory,Kennecott Copper Corporation. The melt was cast in a purified argon atmosphere by drawing into 7mm dia. Vycor tubes and quenching in water. The alloys were homogenized at 1050°C for 17h, swaged to 0.4cm diameter rods, annealed at 1050°C and water quenched. ",NA,"The electrode totally immersed was first polarized in the least noble passive region for 15min, then the potential was moved in the noble direction 50mV every 5min until the pitting potential was approximated and the current showed a marked increase.",81,Fe Alloy,,,,
222.00,72.20,17.80,10.00,0.00,0.00,NA,0.00,NA,NA,NA,NA,NA,NA,0.00,0.00,0.00,0.00,0.00,0.00,0.00,0.00,0.00,0.00,0.00,189.31,NA,NA,0,0.1N NaBr,0.0000,7.00,"Potentiostatic Polarization, Potentiostatic polarization curves were obtained at 25°C and at 0°C in N,-saturated 0.1N NaCl and O*lN NaBr. The electrode totally immersed was first polarized in the least noble passive region for 15min, then the potential was moved in the noble direction 50mV every Smin until the pitting potential was approximated and the current showed a marked increase. This was followed by longer-time runs of 12-15h at a single potential in the neighbourhood of the critical potential in order to establish the steady state value. The least noble potential at which the current did not continuously increase with time and at which no pits could be observed under a low power microscope was taken as the final value. ",0.17,"Alloys were prepared by vacuum melting in dense alumina crucibles decarburized electrolytic Fe, electrolytic Cr and carbonyl Ni, the latter supplied by courtesy of the International Nickel Company. Re containing 15 ppm Fe but less than I ppm of any other detectable impurity was supplied by courtesy of Ledgemont Laboratory,Kennecott Copper Corporation. The melt was cast in a purified argon atmosphere by drawing into 7mm dia. Vycor tubes and quenching in water. The alloys were homogenized at 1050°C for 17h, swaged to 0.4cm diameter rods, annealed at 1050°C and water quenched. ",NA,"The electrode totally immersed was first polarized in the least noble passive region for 15min, then the potential was moved in the noble direction 50mV every 5min until the pitting potential was approximated and the current showed a marked increase.",81,Fe Alloy,,,,
223.00,70.12,18.80,6.00,1.01,0.00,0.09,0.00,0.01,0.50,3.47,NA,NA,NA,NA,0.00,0.00,0.00,0.00,0.00,0.00,0.00,0.00,0.00,0.00,29.00,NA,NA,30,Deaerated 1 N NaCI,1.0000,7.00,"Polarization test, strips of 1.25 cm x 1.25 cm of the experimental alloys, as well as the commercial alloys, were subjected to anodic polarization in dearated 1 N NaCI solution at 30 C. A Type 308 rod was welded to one side of each specimen and covered with rubber tubing, except the tip for electrical connection to a potentiostat. The specimens were then mounted in epoxy, ground to 600 grit, and rinsed with distilled water. The specimen/mount interface was covered with a thin film of lacquer, and approximately 1 cm 2 of the specimen was exposed. They were then kept in a desiccator until testing. The testing procedure consisted of: (1) introduction of the solution to a one liter polarization cell; (2) setting the temperature of the solution; (3) deoxygenating the solution with prepurified nitrogen at the rate of 90 ml/min starting 30 minutes before immersion of the specimen; (4) cleaning the specimen with distilled water just prior to transferring to the cel]; and (5) anodic polarization 50 minutes after the immersion at a scanning rate of 20 mV/min, using a PAR Model 173 potentiostat and ELSCINT Model ABA-26 Automatic Baseline Advance.",0.33,"The stainless steels evaluated in this study were prepared from commercially pure grades of Fe, Ni, ferrochrome, Mn, Mo, Si, manganese or chromium nitride, and chromium carbide. Melting was done in a vacuum induction furnace.The melting procedure consisted of: (1) melting Fe, Ni, Mo, Mn, and ferrochrome in a vacuum; (2) bleeding nitrogen into the furnace; and (3) introducing Mn4N or CrN, wrapped in iron foil, into the melt, as needed. After casting, only solid sections of the ingots were taken to prepare test specimens. The sections were first soaked for 30 minutes and hot rolled. The temperatures were 1205 C and 1095 C, depending upon hot ductility of the heats. The hot rolled specimens were pickled in a solution containing 10% HNO3 and 2% HF at 65 C to remove the hot working scale, cold rolled to 2 mm, annealed at 1065 C for 5 minutes, water quenched, and pickled again in the same HNO3-HF solution at 65 C. A small section was cut from each heat and used for chemical analysis.","Nitrogen, which is an austenite stabilizer, shifts the a-'y phase boundaries in Fe-Cr-Ni alloys, as described in Figure 8.","Some compositions were provided with ""~"" and ""<"" signs in the paper",54,Fe Alloy,,,,
224.00,69.13,18.80,6.00,1.98,0.00,0.06,0.00,0.03,0.50,3.50,NA,NA,NA,NA,0.00,0.00,0.00,0.00,0.00,0.00,0.00,0.00,0.00,0.00,93.00,NA,NA,30,Deaerated 1 N NaCI,1.0000,7.00,"Polarization test, strips of 1.25 cm x 1.25 cm of the experimental alloys, as well as the commercial alloys, were subjected to anodic polarization in dearated 1 N NaCI solution at 30 C. A Type 308 rod was welded to one side of each specimen and covered with rubber tubing, except the tip for electrical connection to a potentiostat. The specimens were then mounted in epoxy, ground to 600 grit, and rinsed with distilled water. The specimen/mount interface was covered with a thin film of lacquer, and approximately 1 cm 2 of the specimen was exposed. They were then kept in a desiccator until testing. The testing procedure consisted of: (1) introduction of the solution to a one liter polarization cell; (2) setting the temperature of the solution; (3) deoxygenating the solution with prepurified nitrogen at the rate of 90 ml/min starting 30 minutes before immersion of the specimen; (4) cleaning the specimen with distilled water just prior to transferring to the cel]; and (5) anodic polarization 50 minutes after the immersion at a scanning rate of 20 mV/min, using a PAR Model 173 potentiostat and ELSCINT Model ABA-26 Automatic Baseline Advance.",0.33,"The stainless steels evaluated in this study were prepared from commercially pure grades of Fe, Ni, ferrochrome, Mn, Mo, Si, manganese or chromium nitride, and chromium carbide. Melting was done in a vacuum induction furnace.The melting procedure consisted of: (1) melting Fe, Ni, Mo, Mn, and ferrochrome in a vacuum; (2) bleeding nitrogen into the furnace; and (3) introducing Mn4N or CrN, wrapped in iron foil, into the melt, as needed. After casting, only solid sections of the ingots were taken to prepare test specimens. The sections were first soaked for 30 minutes and hot rolled. The temperatures were 1205 C and 1095 C, depending upon hot ductility of the heats. The hot rolled specimens were pickled in a solution containing 10% HNO3 and 2% HF at 65 C to remove the hot working scale, cold rolled to 2 mm, annealed at 1065 C for 5 minutes, water quenched, and pickled again in the same HNO3-HF solution at 65 C. A small section was cut from each heat and used for chemical analysis.","Nitrogen, which is an austenite stabilizer, shifts the a-'y phase boundaries in Fe-Cr-Ni alloys, as described in Figure 8.","Some compositions were provided with ""~"" and ""<"" signs in the paper",54,Fe Alloy,,,,
225.00,68.52,18.83,6.50,1.02,0.00,0.22,0.00,0.02,0.45,4.44,NA,NA,NA,NA,0.00,0.00,0.00,0.00,0.00,0.00,0.00,0.00,0.00,0.00,317.00,NA,NA,30,Deaerated 1 N NaCI,1.0000,7.00,"Polarization test, strips of 1.25 cm x 1.25 cm of the experimental alloys, as well as the commercial alloys, were subjected to anodic polarization in dearated 1 N NaCI solution at 30 C. A Type 308 rod was welded to one side of each specimen and covered with rubber tubing, except the tip for electrical connection to a potentiostat. The specimens were then mounted in epoxy, ground to 600 grit, and rinsed with distilled water. The specimen/mount interface was covered with a thin film of lacquer, and approximately 1 cm 2 of the specimen was exposed. They were then kept in a desiccator until testing. The testing procedure consisted of: (1) introduction of the solution to a one liter polarization cell; (2) setting the temperature of the solution; (3) deoxygenating the solution with prepurified nitrogen at the rate of 90 ml/min starting 30 minutes before immersion of the specimen; (4) cleaning the specimen with distilled water just prior to transferring to the cel]; and (5) anodic polarization 50 minutes after the immersion at a scanning rate of 20 mV/min, using a PAR Model 173 potentiostat and ELSCINT Model ABA-26 Automatic Baseline Advance.",0.33,"The stainless steels evaluated in this study were prepared from commercially pure grades of Fe, Ni, ferrochrome, Mn, Mo, Si, manganese or chromium nitride, and chromium carbide. Melting was done in a vacuum induction furnace.The melting procedure consisted of: (1) melting Fe, Ni, Mo, Mn, and ferrochrome in a vacuum; (2) bleeding nitrogen into the furnace; and (3) introducing Mn4N or CrN, wrapped in iron foil, into the melt, as needed. After casting, only solid sections of the ingots were taken to prepare test specimens. The sections were first soaked for 30 minutes and hot rolled. The temperatures were 1205 C and 1095 C, depending upon hot ductility of the heats. The hot rolled specimens were pickled in a solution containing 10% HNO3 and 2% HF at 65 C to remove the hot working scale, cold rolled to 2 mm, annealed at 1065 C for 5 minutes, water quenched, and pickled again in the same HNO3-HF solution at 65 C. A small section was cut from each heat and used for chemical analysis.","Nitrogen, which is an austenite stabilizer, shifts the a-'y phase boundaries in Fe-Cr-Ni alloys, as described in Figure 8.","Some compositions were provided with ""~"" and ""<"" signs in the paper",54,Fe Alloy,,,,
