Repository: trovlunde/stock_analyzer

# Stock Analysis

# ML model retrained every 63 sessions on past data only (slow: minutes per ticker-decade)
uv run stock-analysis-evaluate backtest --strategies ml_walk_forward --retrain-every 63

# Other tickers, a fixed window, report saved to a file
uv run stock-analysis-evaluate backtest --strategies ma_crossover \
  --tickers NVDA AMZN JPM --start 2018-01-01 --end 2024-12-31 --output data/backtests/ma.md
```

Reading the report:

- **Strategy vs buy & hold** — CAGR, volatility, Sharpe, Sortino, max drawdown, Calmar; plus trades, hit rate, turnover, cost drag and average exposure for the strategy.

File: stock_analysis/tuva_help/data/pittingPotential.csv (part 5 of 16)
,"Composition, wt.%",,,,,,,,,,,,,,,,,,,,,,,,"Epit, mV (SCE)",,,Test Temp.,Test Solution,[Cl-],,,Scan Rate,Heat treatment,Microstructures,Comments,Reference,Material class,,,,
226.00,70.03,18.80,6.10,1.01,0.00,0.23,0.00,0.01,0.42,3.41,NA,NA,NA,NA,0.00,0.00,0.00,0.00,0.00,0.00,0.00,0.00,0.00,0.00,267.00,NA,NA,30,Deaerated 1 N NaCI,1.0000,7.00,"Polarization test, strips of 1.25 cm x 1.25 cm of the experimental alloys, as well as the commercial alloys, were subjected to anodic polarization in dearated 1 N NaCI solution at 30 C. A Type 308 rod was welded to one side of each specimen and covered with rubber tubing, except the tip for electrical connection to a potentiostat. The specimens were then mounted in epoxy, ground to 600 grit, and rinsed with distilled water. The specimen/mount interface was covered with a thin film of lacquer, and approximately 1 cm 2 of the specimen was exposed. They were then kept in a desiccator until testing. The testing procedure consisted of: (1) introduction of the solution to a one liter polarization cell; (2) setting the temperature of the solution; (3) deoxygenating the solution with prepurified nitrogen at the rate of 90 ml/min starting 30 minutes before immersion of the specimen; (4) cleaning the specimen with distilled water just prior to transferring to the cel]; and (5) anodic polarization 50 minutes after the immersion at a scanning rate of 20 mV/min, using a PAR Model 173 potentiostat and ELSCINT Model ABA-26 Automatic Baseline Advance.",0.33,"The stainless steels evaluated in this study were prepared from commercially pure grades of Fe, Ni, ferrochrome, Mn, Mo, Si, manganese or chromium nitride, and chromium carbide. Melting was done in a vacuum induction furnace.The melting procedure consisted of: (1) melting Fe, Ni, Mo, Mn, and ferrochrome in a vacuum; (2) bleeding nitrogen into the furnace; and (3) introducing Mn4N or CrN, wrapped in iron foil, into the melt, as needed. After casting, only solid sections of the ingots were taken to prepare test specimens. The sections were first soaked for 30 minutes and hot rolled. The temperatures were 1205 C and 1095 C, depending upon hot ductility of the heats. The hot rolled specimens were pickled in a solution containing 10% HNO3 and 2% HF at 65 C to remove the hot working scale, cold rolled to 2 mm, annealed at 1065 C for 5 minutes, water quenched, and pickled again in the same HNO3-HF solution at 65 C. A small section was cut from each heat and used for chemical analysis.","Nitrogen, which is an austenite stabilizer, shifts the a-'y phase boundaries in Fe-Cr-Ni alloys, as described in Figure 8.","Some compositions were provided with ""~"" and ""<"" signs in the paper",54,Fe Alloy,,,,
227.00,69.48,18.80,6.00,2.09,0.00,0.19,0.00,0.00,0.50,2.94,NA,NA,NA,NA,0.00,0.00,0.00,0.00,0.00,0.00,0.00,0.00,0.00,0.00,325.00,NA,NA,30,Deaerated 1 N NaCI,1.0000,7.00,"Polarization test, strips of 1.25 cm x 1.25 cm of the experimental alloys, as well as the commercial alloys, were subjected to anodic polarization in dearated 1 N NaCI solution at 30 C. A Type 308 rod was welded to one side of each specimen and covered with rubber tubing, except the tip for electrical connection to a potentiostat. The specimens were then mounted in epoxy, ground to 600 grit, and rinsed with distilled water. The specimen/mount interface was covered with a thin film of lacquer, and approximately 1 cm 2 of the specimen was exposed. They were then kept in a desiccator until testing. The testing procedure consisted of: (1) introduction of the solution to a one liter polarization cell; (2) setting the temperature of the solution; (3) deoxygenating the solution with prepurified nitrogen at the rate of 90 ml/min starting 30 minutes before immersion of the specimen; (4) cleaning the specimen with distilled water just prior to transferring to the cel]; and (5) anodic polarization 50 minutes after the immersion at a scanning rate of 20 mV/min, using a PAR Model 173 potentiostat and ELSCINT Model ABA-26 Automatic Baseline Advance.",0.33,"The stainless steels evaluated in this study were prepared from commercially pure grades of Fe, Ni, ferrochrome, Mn, Mo, Si, manganese or chromium nitride, and chromium carbide. Melting was done in a vacuum induction furnace.The melting procedure consisted of: (1) melting Fe, Ni, Mo, Mn, and ferrochrome in a vacuum; (2) bleeding nitrogen into the furnace; and (3) introducing Mn4N or CrN, wrapped in iron foil, into the melt, as needed. After casting, only solid sections of the ingots were taken to prepare test specimens. The sections were first soaked for 30 minutes and hot rolled. The temperatures were 1205 C and 1095 C, depending upon hot ductility of the heats. The hot rolled specimens were pickled in a solution containing 10% HNO3 and 2% HF at 65 C to remove the hot working scale, cold rolled to 2 mm, annealed at 1065 C for 5 minutes, water quenched, and pickled again in the same HNO3-HF solution at 65 C. A small section was cut from each heat and used for chemical analysis.","Nitrogen, which is an austenite stabilizer, shifts the a-'y phase boundaries in Fe-Cr-Ni alloys, as described in Figure 8.","Some compositions were provided with ""~"" and ""<"" signs in the paper",54,Fe Alloy,,,,
228.00,67.40,18.80,6.47,1.02,0.00,0.32,0.00,0.03,0.57,5.39,NA,NA,NA,NA,0.00,0.00,0.00,0.00,0.00,0.00,0.00,0.00,0.00,0.00,405.00,NA,NA,30,Deaerated 1 N NaCI,1.0000,7.00,"Polarization test, strips of 1.25 cm x 1.25 cm of the experimental alloys, as well as the commercial alloys, were subjected to anodic polarization in dearated 1 N NaCI solution at 30 C. A Type 308 rod was welded to one side of each specimen and covered with rubber tubing, except the tip for electrical connection to a potentiostat. The specimens were then mounted in epoxy, ground to 600 grit, and rinsed with distilled water. The specimen/mount interface was covered with a thin film of lacquer, and approximately 1 cm 2 of the specimen was exposed. They were then kept in a desiccator until testing. The testing procedure consisted of: (1) introduction of the solution to a one liter polarization cell; (2) setting the temperature of the solution; (3) deoxygenating the solution with prepurified nitrogen at the rate of 90 ml/min starting 30 minutes before immersion of the specimen; (4) cleaning the specimen with distilled water just prior to transferring to the cel]; and (5) anodic polarization 50 minutes after the immersion at a scanning rate of 20 mV/min, using a PAR Model 173 potentiostat and ELSCINT Model ABA-26 Automatic Baseline Advance.",0.33,"The stainless steels evaluated in this study were prepared from commercially pure grades of Fe, Ni, ferrochrome, Mn, Mo, Si, manganese or chromium nitride, and chromium carbide. Melting was done in a vacuum induction furnace.The melting procedure consisted of: (1) melting Fe, Ni, Mo, Mn, and ferrochrome in a vacuum; (2) bleeding nitrogen into the furnace; and (3) introducing Mn4N or CrN, wrapped in iron foil, into the melt, as needed. After casting, only solid sections of the ingots were taken to prepare test specimens. The sections were first soaked for 30 minutes and hot rolled. The temperatures were 1205 C and 1095 C, depending upon hot ductility of the heats. The hot rolled specimens were pickled in a solution containing 10% HNO3 and 2% HF at 65 C to remove the hot working scale, cold rolled to 2 mm, annealed at 1065 C for 5 minutes, water quenched, and pickled again in the same HNO3-HF solution at 65 C. A small section was cut from each heat and used for chemical analysis.","Nitrogen, which is an austenite stabilizer, shifts the a-'y phase boundaries in Fe-Cr-Ni alloys, as described in Figure 8.","Some compositions were provided with ""~"" and ""<"" signs in the paper",54,Fe Alloy,,,,
229.00,67.69,18.80,6.18,2.13,0.00,0.27,0.00,0.03,0.62,4.28,NA,NA,NA,NA,0.00,0.00,0.00,0.00,0.00,0.00,0.00,0.00,0.00,0.00,404.00,NA,NA,30,Deaerated 1 N NaCI,1.0000,7.00,"Polarization test, strips of 1.25 cm x 1.25 cm of the experimental alloys, as well as the commercial alloys, were subjected to anodic polarization in dearated 1 N NaCI solution at 30 C. A Type 308 rod was welded to one side of each specimen and covered with rubber tubing, except the tip for electrical connection to a potentiostat. The specimens were then mounted in epoxy, ground to 600 grit, and rinsed with distilled water. The specimen/mount interface was covered with a thin film of lacquer, and approximately 1 cm 2 of the specimen was exposed. They were then kept in a desiccator until testing. The testing procedure consisted of: (1) introduction of the solution to a one liter polarization cell; (2) setting the temperature of the solution; (3) deoxygenating the solution with prepurified nitrogen at the rate of 90 ml/min starting 30 minutes before immersion of the specimen; (4) cleaning the specimen with distilled water just prior to transferring to the cel]; and (5) anodic polarization 50 minutes after the immersion at a scanning rate of 20 mV/min, using a PAR Model 173 potentiostat and ELSCINT Model ABA-26 Automatic Baseline Advance.",0.33,"The stainless steels evaluated in this study were prepared from commercially pure grades of Fe, Ni, ferrochrome, Mn, Mo, Si, manganese or chromium nitride, and chromium carbide. Melting was done in a vacuum induction furnace.The melting procedure consisted of: (1) melting Fe, Ni, Mo, Mn, and ferrochrome in a vacuum; (2) bleeding nitrogen into the furnace; and (3) introducing Mn4N or CrN, wrapped in iron foil, into the melt, as needed. After casting, only solid sections of the ingots were taken to prepare test specimens. The sections were first soaked for 30 minutes and hot rolled. The temperatures were 1205 C and 1095 C, depending upon hot ductility of the heats. The hot rolled specimens were pickled in a solution containing 10% HNO3 and 2% HF at 65 C to remove the hot working scale, cold rolled to 2 mm, annealed at 1065 C for 5 minutes, water quenched, and pickled again in the same HNO3-HF solution at 65 C. A small section was cut from each heat and used for chemical analysis.","Nitrogen, which is an austenite stabilizer, shifts the a-'y phase boundaries in Fe-Cr-Ni alloys, as described in Figure 8.","Some compositions were provided with ""~"" and ""<"" signs in the paper",54,Fe Alloy,,,,
230.00,59.29,18.80,15.83,2.01,0.00,0.04,0.00,0.03,0.50,3.50,NA,NA,NA,NA,0.00,0.00,0.00,0.00,0.00,0.00,0.00,0.00,0.00,0.00,105.00,NA,NA,30,Deaerated 1 N NaCI,1.0000,7.00,"Polarization test, strips of 1.25 cm x 1.25 cm of the experimental alloys, as well as the commercial alloys, were subjected to anodic polarization in dearated 1 N NaCI solution at 30 C. A Type 308 rod was welded to one side of each specimen and covered with rubber tubing, except the tip for electrical connection to a potentiostat. The specimens were then mounted in epoxy, ground to 600 grit, and rinsed with distilled water. The specimen/mount interface was covered with a thin film of lacquer, and approximately 1 cm 2 of the specimen was exposed. They were then kept in a desiccator until testing. The testing procedure consisted of: (1) introduction of the solution to a one liter polarization cell; (2) setting the temperature of the solution; (3) deoxygenating the solution with prepurified nitrogen at the rate of 90 ml/min starting 30 minutes before immersion of the specimen; (4) cleaning the specimen with distilled water just prior to transferring to the cel]; and (5) anodic polarization 50 minutes after the immersion at a scanning rate of 20 mV/min, using a PAR Model 173 potentiostat and ELSCINT Model ABA-26 Automatic Baseline Advance.",0.33,"The stainless steels evaluated in this study were prepared from commercially pure grades of Fe, Ni, ferrochrome, Mn, Mo, Si, manganese or chromium nitride, and chromium carbide. Melting was done in a vacuum induction furnace.The melting procedure consisted of: (1) melting Fe, Ni, Mo, Mn, and ferrochrome in a vacuum; (2) bleeding nitrogen into the furnace; and (3) introducing Mn4N or CrN, wrapped in iron foil, into the melt, as needed. After casting, only solid sections of the ingots were taken to prepare test specimens. The sections were first soaked for 30 minutes and hot rolled. The temperatures were 1205 C and 1095 C, depending upon hot ductility of the heats. The hot rolled specimens were pickled in a solution containing 10% HNO3 and 2% HF at 65 C to remove the hot working scale, cold rolled to 2 mm, annealed at 1065 C for 5 minutes, water quenched, and pickled again in the same HNO3-HF solution at 65 C. A small section was cut from each heat and used for chemical analysis.","Nitrogen, which is an austenite stabilizer, shifts the a-'y phase boundaries in Fe-Cr-Ni alloys, as described in Figure 8.","Some compositions were provided with ""~"" and ""<"" signs in the paper",54,Fe Alloy,,,,
231.00,58.55,18.80,14.53,4.02,0.00,0.04,0.00,0.03,0.33,3.70,NA,NA,NA,NA,0.00,0.00,0.00,0.00,0.00,0.00,0.00,0.00,0.00,0.00,112.00,NA,NA,30,Deaerated 1 N NaCI,1.0000,7.00,"Polarization test, strips of 1.25 cm x 1.25 cm of the experimental alloys, as well as the commercial alloys, were subjected to anodic polarization in dearated 1 N NaCI solution at 30 C. A Type 308 rod was welded to one side of each specimen and covered with rubber tubing, except the tip for electrical connection to a potentiostat. The specimens were then mounted in epoxy, ground to 600 grit, and rinsed with distilled water. The specimen/mount interface was covered with a thin film of lacquer, and approximately 1 cm 2 of the specimen was exposed. They were then kept in a desiccator until testing. The testing procedure consisted of: (1) introduction of the solution to a one liter polarization cell; (2) setting the temperature of the solution; (3) deoxygenating the solution with prepurified nitrogen at the rate of 90 ml/min starting 30 minutes before immersion of the specimen; (4) cleaning the specimen with distilled water just prior to transferring to the cel]; and (5) anodic polarization 50 minutes after the immersion at a scanning rate of 20 mV/min, using a PAR Model 173 potentiostat and ELSCINT Model ABA-26 Automatic Baseline Advance.",0.33,"The stainless steels evaluated in this study were prepared from commercially pure grades of Fe, Ni, ferrochrome, Mn, Mo, Si, manganese or chromium nitride, and chromium carbide. Melting was done in a vacuum induction furnace.The melting procedure consisted of: (1) melting Fe, Ni, Mo, Mn, and ferrochrome in a vacuum; (2) bleeding nitrogen into the furnace; and (3) introducing Mn4N or CrN, wrapped in iron foil, into the melt, as needed. After casting, only solid sections of the ingots were taken to prepare test specimens. The sections were first soaked for 30 minutes and hot rolled. The temperatures were 1205 C and 1095 C, depending upon hot ductility of the heats. The hot rolled specimens were pickled in a solution containing 10% HNO3 and 2% HF at 65 C to remove the hot working scale, cold rolled to 2 mm, annealed at 1065 C for 5 minutes, water quenched, and pickled again in the same HNO3-HF solution at 65 C. A small section was cut from each heat and used for chemical analysis.","Nitrogen, which is an austenite stabilizer, shifts the a-'y phase boundaries in Fe-Cr-Ni alloys, as described in Figure 8.","Some compositions were provided with ""~"" and ""<"" signs in the paper",54,Fe Alloy,,,,
232.00,48.26,18.80,26.42,2.51,0.00,0.06,0.00,0.03,0.77,3.15,NA,NA,NA,NA,0.00,0.00,0.00,0.00,0.00,0.00,0.00,0.00,0.00,0.00,198.00,NA,NA,30,Deaerated 1 N NaCI,1.0000,7.00,"Polarization test, strips of 1.25 cm x 1.25 cm of the experimental alloys, as well as the commercial alloys, were subjected to anodic polarization in dearated 1 N NaCI solution at 30 C. A Type 308 rod was welded to one side of each specimen and covered with rubber tubing, except the tip for electrical connection to a potentiostat. The specimens were then mounted in epoxy, ground to 600 grit, and rinsed with distilled water. The specimen/mount interface was covered with a thin film of lacquer, and approximately 1 cm 2 of the specimen was exposed. They were then kept in a desiccator until testing. The testing procedure consisted of: (1) introduction of the solution to a one liter polarization cell; (2) setting the temperature of the solution; (3) deoxygenating the solution with prepurified nitrogen at the rate of 90 ml/min starting 30 minutes before immersion of the specimen; (4) cleaning the specimen with distilled water just prior to transferring to the cel]; and (5) anodic polarization 50 minutes after the immersion at a scanning rate of 20 mV/min, using a PAR Model 173 potentiostat and ELSCINT Model ABA-26 Automatic Baseline Advance.",0.33,"The stainless steels evaluated in this study were prepared from commercially pure grades of Fe, Ni, ferrochrome, Mn, Mo, Si, manganese or chromium nitride, and chromium carbide. Melting was done in a vacuum induction furnace.The melting procedure consisted of: (1) melting Fe, Ni, Mo, Mn, and ferrochrome in a vacuum; (2) bleeding nitrogen into the furnace; and (3) introducing Mn4N or CrN, wrapped in iron foil, into the melt, as needed. After casting, only solid sections of the ingots were taken to prepare test specimens. The sections were first soaked for 30 minutes and hot rolled. The temperatures were 1205 C and 1095 C, depending upon hot ductility of the heats. The hot rolled specimens were pickled in a solution containing 10% HNO3 and 2% HF at 65 C to remove the hot working scale, cold rolled to 2 mm, annealed at 1065 C for 5 minutes, water quenched, and pickled again in the same HNO3-HF solution at 65 C. A small section was cut from each heat and used for chemical analysis.","Nitrogen, which is an austenite stabilizer, shifts the a-'y phase boundaries in Fe-Cr-Ni alloys, as described in Figure 8.","Some compositions were provided with ""~"" and ""<"" signs in the paper",54,Fe Alloy,,,,
233.00,57.92,17.80,6.00,2.10,0.00,0.27,0.00,0.01,0.30,15.60,NA,NA,NA,NA,0.00,0.00,0.00,0.00,0.00,0.00,0.00,0.00,0.00,0.00,163.00,NA,NA,30,Deaerated 1 N NaCI,1.0000,7.00,"Polarization test, strips of 1.25 cm x 1.25 cm of the experimental alloys, as well as the commercial alloys, were subjected to anodic polarization in dearated 1 N NaCI solution at 30 C. A Type 308 rod was welded to one side of each specimen and covered with rubber tubing, except the tip for electrical connection to a potentiostat. The specimens were then mounted in epoxy, ground to 600 grit, and rinsed with distilled water. The specimen/mount interface was covered with a thin film of lacquer, and approximately 1 cm 2 of the specimen was exposed. They were then kept in a desiccator until testing. The testing procedure consisted of: (1) introduction of the solution to a one liter polarization cell; (2) setting the temperature of the solution; (3) deoxygenating the solution with prepurified nitrogen at the rate of 90 ml/min starting 30 minutes before immersion of the specimen; (4) cleaning the specimen with distilled water just prior to transferring to the cel]; and (5) anodic polarization 50 minutes after the immersion at a scanning rate of 20 mV/min, using a PAR Model 173 potentiostat and ELSCINT Model ABA-26 Automatic Baseline Advance.",0.33,"The stainless steels evaluated in this study were prepared from commercially pure grades of Fe, Ni, ferrochrome, Mn, Mo, Si, manganese or chromium nitride, and chromium carbide. Melting was done in a vacuum induction furnace.The melting procedure consisted of: (1) melting Fe, Ni, Mo, Mn, and ferrochrome in a vacuum; (2) bleeding nitrogen into the furnace; and (3) introducing Mn4N or CrN, wrapped in iron foil, into the melt, as needed. After casting, only solid sections of the ingots were taken to prepare test specimens. The sections were first soaked for 30 minutes and hot rolled. The temperatures were 1205 C and 1095 C, depending upon hot ductility of the heats. The hot rolled specimens were pickled in a solution containing 10% HNO3 and 2% HF at 65 C to remove the hot working scale, cold rolled to 2 mm, annealed at 1065 C for 5 minutes, water quenched, and pickled again in the same HNO3-HF solution at 65 C. A small section was cut from each heat and used for chemical analysis.","Nitrogen, which is an austenite stabilizer, shifts the a-'y phase boundaries in Fe-Cr-Ni alloys, as described in Figure 8.","Some compositions were provided with ""~"" and ""<"" signs in the paper",54,Fe Alloy,,,,
234.00,58.80,18.58,15.78,3.84,0.00,0.31,0.00,0.01,0.30,2.38,NA,NA,NA,NA,0.00,0.00,0.00,0.00,0.00,0.00,0.00,0.00,0.00,0.00,398.00,NA,NA,30,Deaerated 1 N NaCI,1.0000,7.00,"Polarization test, strips of 1.25 cm x 1.25 cm of the experimental alloys, as well as the commercial alloys, were subjected to anodic polarization in dearated 1 N NaCI solution at 30 C. A Type 308 rod was welded to one side of each specimen and covered with rubber tubing, except the tip for electrical connection to a potentiostat. The specimens were then mounted in epoxy, ground to 600 grit, and rinsed with distilled water. The specimen/mount interface was covered with a thin film of lacquer, and approximately 1 cm 2 of the specimen was exposed. They were then kept in a desiccator until testing. The testing procedure consisted of: (1) introduction of the solution to a one liter polarization cell; (2) setting the temperature of the solution; (3) deoxygenating the solution with prepurified nitrogen at the rate of 90 ml/min starting 30 minutes before immersion of the specimen; (4) cleaning the specimen with distilled water just prior to transferring to the cel]; and (5) anodic polarization 50 minutes after the immersion at a scanning rate of 20 mV/min, using a PAR Model 173 potentiostat and ELSCINT Model ABA-26 Automatic Baseline Advance.",0.33,"The stainless steels evaluated in this study were prepared from commercially pure grades of Fe, Ni, ferrochrome, Mn, Mo, Si, manganese or chromium nitride, and chromium carbide. Melting was done in a vacuum induction furnace.The melting procedure consisted of: (1) melting Fe, Ni, Mo, Mn, and ferrochrome in a vacuum; (2) bleeding nitrogen into the furnace; and (3) introducing Mn4N or CrN, wrapped in iron foil, into the melt, as needed. After casting, only solid sections of the ingots were taken to prepare test specimens. The sections were first soaked for 30 minutes and hot rolled. The temperatures were 1205 C and 1095 C, depending upon hot ductility of the heats. The hot rolled specimens were pickled in a solution containing 10% HNO3 and 2% HF at 65 C to remove the hot working scale, cold rolled to 2 mm, annealed at 1065 C for 5 minutes, water quenched, and pickled again in the same HNO3-HF solution at 65 C. A small section was cut from each heat and used for chemical analysis.","Nitrogen, which is an austenite stabilizer, shifts the a-'y phase boundaries in Fe-Cr-Ni alloys, as described in Figure 8.","Some compositions were provided with ""~"" and ""<"" signs in the paper",54,Fe Alloy,,,,
235.00,52.37,18.07,14.90,2.16,0.00,0.24,0.00,0.02,0.23,12.02,NA,NA,NA,NA,0.00,0.00,0.00,0.00,0.00,0.00,0.00,0.00,0.00,0.00,16.00,NA,NA,30,Deaerated 1 N NaCI,1.0000,7.00,"Polarization test, strips of 1.25 cm x 1.25 cm of the experimental alloys, as well as the commercial alloys, were subjected to anodic polarization in dearated 1 N NaCI solution at 30 C. A Type 308 rod was welded to one side of each specimen and covered with rubber tubing, except the tip for electrical connection to a potentiostat. The specimens were then mounted in epoxy, ground to 600 grit, and rinsed with distilled water. The specimen/mount interface was covered with a thin film of lacquer, and approximately 1 cm 2 of the specimen was exposed. They were then kept in a desiccator until testing. The testing procedure consisted of: (1) introduction of the solution to a one liter polarization cell; (2) setting the temperature of the solution; (3) deoxygenating the solution with prepurified nitrogen at the rate of 90 ml/min starting 30 minutes before immersion of the specimen; (4) cleaning the specimen with distilled water just prior to transferring to the cel]; and (5) anodic polarization 50 minutes after the immersion at a scanning rate of 20 mV/min, using a PAR Model 173 potentiostat and ELSCINT Model ABA-26 Automatic Baseline Advance.",0.33,"The stainless steels evaluated in this study were prepared from commercially pure grades of Fe, Ni, ferrochrome, Mn, Mo, Si, manganese or chromium nitride, and chromium carbide. Melting was done in a vacuum induction furnace.The melting procedure consisted of: (1) melting Fe, Ni, Mo, Mn, and ferrochrome in a vacuum; (2) bleeding nitrogen into the furnace; and (3) introducing Mn4N or CrN, wrapped in iron foil, into the melt, as needed. After casting, only solid sections of the ingots were taken to prepare test specimens. The sections were first soaked for 30 minutes and hot rolled. The temperatures were 1205 C and 1095 C, depending upon hot ductility of the heats. The hot rolled specimens were pickled in a solution containing 10% HNO3 and 2% HF at 65 C to remove the hot working scale, cold rolled to 2 mm, annealed at 1065 C for 5 minutes, water quenched, and pickled again in the same HNO3-HF solution at 65 C. A small section was cut from each heat and used for chemical analysis.","Nitrogen, which is an austenite stabilizer, shifts the a-'y phase boundaries in Fe-Cr-Ni alloys, as described in Figure 8.","Some compositions were provided with ""~"" and ""<"" signs in the paper",54,Fe Alloy,,,,
236.00,55.62,18.60,15.03,1.48,0.00,0.24,0.00,0.02,0.27,8.74,NA,NA,NA,NA,0.00,0.00,0.00,0.00,0.00,0.00,0.00,0.00,0.00,0.00,249.00,NA,NA,30,Deaerated 1 N NaCI,1.0000,7.00,"Polarization test, strips of 1.25 cm x 1.25 cm of the experimental alloys, as well as the commercial alloys, were subjected to anodic polarization in dearated 1 N NaCI solution at 30 C. A Type 308 rod was welded to one side of each specimen and covered with rubber tubing, except the tip for electrical connection to a potentiostat. The specimens were then mounted in epoxy, ground to 600 grit, and rinsed with distilled water. The specimen/mount interface was covered with a thin film of lacquer, and approximately 1 cm 2 of the specimen was exposed. They were then kept in a desiccator until testing. The testing procedure consisted of: (1) introduction of the solution to a one liter polarization cell; (2) setting the temperature of the solution; (3) deoxygenating the solution with prepurified nitrogen at the rate of 90 ml/min starting 30 minutes before immersion of the specimen; (4) cleaning the specimen with distilled water just prior to transferring to the cel]; and (5) anodic polarization 50 minutes after the immersion at a scanning rate of 20 mV/min, using a PAR Model 173 potentiostat and ELSCINT Model ABA-26 Automatic Baseline Advance.",0.33,"The stainless steels evaluated in this study were prepared from commercially pure grades of Fe, Ni, ferrochrome, Mn, Mo, Si, manganese or chromium nitride, and chromium carbide. Melting was done in a vacuum induction furnace.The melting procedure consisted of: (1) melting Fe, Ni, Mo, Mn, and ferrochrome in a vacuum; (2) bleeding nitrogen into the furnace; and (3) introducing Mn4N or CrN, wrapped in iron foil, into the melt, as needed. After casting, only solid sections of the ingots were taken to prepare test specimens. The sections were first soaked for 30 minutes and hot rolled. The temperatures were 1205 C and 1095 C, depending upon hot ductility of the heats. The hot rolled specimens were pickled in a solution containing 10% HNO3 and 2% HF at 65 C to remove the hot working scale, cold rolled to 2 mm, annealed at 1065 C for 5 minutes, water quenched, and pickled again in the same HNO3-HF solution at 65 C. A small section was cut from each heat and used for chemical analysis.","Nitrogen, which is an austenite stabilizer, shifts the a-'y phase boundaries in Fe-Cr-Ni alloys, as described in Figure 8.","Some compositions were provided with ""~"" and ""<"" signs in the paper",54,Fe Alloy,,,,
237.00,54.63,18.41,15.08,3.72,0.00,0.37,0.00,0.03,0.24,7.52,NA,NA,NA,NA,0.00,0.00,0.00,0.00,0.00,0.00,0.00,0.00,0.00,0.00,605.00,NA,NA,30,Deaerated 1 N NaCI,1.0000,7.00,"Polarization test, strips of 1.25 cm x 1.25 cm of the experimental alloys, as well as the commercial alloys, were subjected to anodic polarization in dearated 1 N NaCI solution at 30 C. A Type 308 rod was welded to one side of each specimen and covered with rubber tubing, except the tip for electrical connection to a potentiostat. The specimens were then mounted in epoxy, ground to 600 grit, and rinsed with distilled water. The specimen/mount interface was covered with a thin film of lacquer, and approximately 1 cm 2 of the specimen was exposed. They were then kept in a desiccator until testing. The testing procedure consisted of: (1) introduction of the solution to a one liter polarization cell; (2) setting the temperature of the solution; (3) deoxygenating the solution with prepurified nitrogen at the rate of 90 ml/min starting 30 minutes before immersion of the specimen; (4) cleaning the specimen with distilled water just prior to transferring to the cel]; and (5) anodic polarization 50 minutes after the immersion at a scanning rate of 20 mV/min, using a PAR Model 173 potentiostat and ELSCINT Model ABA-26 Automatic Baseline Advance.",0.33,"The stainless steels evaluated in this study were prepared from commercially pure grades of Fe, Ni, ferrochrome, Mn, Mo, Si, manganese or chromium nitride, and chromium carbide. Melting was done in a vacuum induction furnace.The melting procedure consisted of: (1) melting Fe, Ni, Mo, Mn, and ferrochrome in a vacuum; (2) bleeding nitrogen into the furnace; and (3) introducing Mn4N or CrN, wrapped in iron foil, into the melt, as needed. After casting, only solid sections of the ingots were taken to prepare test specimens. The sections were first soaked for 30 minutes and hot rolled. The temperatures were 1205 C and 1095 C, depending upon hot ductility of the heats. The hot rolled specimens were pickled in a solution containing 10% HNO3 and 2% HF at 65 C to remove the hot working scale, cold rolled to 2 mm, annealed at 1065 C for 5 minutes, water quenched, and pickled again in the same HNO3-HF solution at 65 C. A small section was cut from each heat and used for chemical analysis.","Nitrogen, which is an austenite stabilizer, shifts the a-'y phase boundaries in Fe-Cr-Ni alloys, as described in Figure 8.","Some compositions were provided with ""~"" and ""<"" signs in the paper",54,Fe Alloy,,,,
238.00,45.68,18.75,24.68,5.72,0.00,0.06,0.00,0.01,0.44,4.66,NA,NA,NA,NA,0.00,0.00,0.00,0.00,0.00,0.00,0.00,0.00,0.00,0.00,456.00,NA,NA,30,Deaerated 1 N NaCI,1.0000,7.00,"Polarization test, strips of 1.25 cm x 1.25 cm of the experimental alloys, as well as the commercial alloys, were subjected to anodic polarization in dearated 1 N NaCI solution at 30 C. A Type 308 rod was welded to one side of each specimen and covered with rubber tubing, except the tip for electrical connection to a potentiostat. The specimens were then mounted in epoxy, ground to 600 grit, and rinsed with distilled water. The specimen/mount interface was covered with a thin film of lacquer, and approximately 1 cm 2 of the specimen was exposed. They were then kept in a desiccator until testing. The testing procedure consisted of: (1) introduction of the solution to a one liter polarization cell; (2) setting the temperature of the solution; (3) deoxygenating the solution with prepurified nitrogen at the rate of 90 ml/min starting 30 minutes before immersion of the specimen; (4) cleaning the specimen with distilled water just prior to transferring to the cel]; and (5) anodic polarization 50 minutes after the immersion at a scanning rate of 20 mV/min, using a PAR Model 173 potentiostat and ELSCINT Model ABA-26 Automatic Baseline Advance.",0.33,"The stainless steels evaluated in this study were prepared from commercially pure grades of Fe, Ni, ferrochrome, Mn, Mo, Si, manganese or chromium nitride, and chromium carbide. Melting was done in a vacuum induction furnace.The melting procedure consisted of: (1) melting Fe, Ni, Mo, Mn, and ferrochrome in a vacuum; (2) bleeding nitrogen into the furnace; and (3) introducing Mn4N or CrN, wrapped in iron foil, into the melt, as needed. After casting, only solid sections of the ingots were taken to prepare test specimens. The sections were first soaked for 30 minutes and hot rolled. The temperatures were 1205 C and 1095 C, depending upon hot ductility of the heats. The hot rolled specimens were pickled in a solution containing 10% HNO3 and 2% HF at 65 C to remove the hot working scale, cold rolled to 2 mm, annealed at 1065 C for 5 minutes, water quenched, and pickled again in the same HNO3-HF solution at 65 C. A small section was cut from each heat and used for chemical analysis.","Nitrogen, which is an austenite stabilizer, shifts the a-'y phase boundaries in Fe-Cr-Ni alloys, as described in Figure 8.","Some compositions were provided with ""~"" and ""<"" signs in the paper",54,Fe Alloy,,,,
239.00,47.47,18.71,14.67,1.85,0.00,0.30,0.00,0.02,0.33,16.65,NA,NA,NA,NA,0.00,0.00,0.00,0.00,0.00,0.00,0.00,0.00,0.00,0.00,2.00,NA,NA,30,Deaerated 1 N NaCI,1.0000,7.00,"Polarization test, strips of 1.25 cm x 1.25 cm of the experimental alloys, as well as the commercial alloys, were subjected to anodic polarization in dearated 1 N NaCI solution at 30 C. A Type 308 rod was welded to one side of each specimen and covered with rubber tubing, except the tip for electrical connection to a potentiostat. The specimens were then mounted in epoxy, ground to 600 grit, and rinsed with distilled water. The specimen/mount interface was covered with a thin film of lacquer, and approximately 1 cm 2 of the specimen was exposed. They were then kept in a desiccator until testing. The testing procedure consisted of: (1) introduction of the solution to a one liter polarization cell; (2) setting the temperature of the solution; (3) deoxygenating the solution with prepurified nitrogen at the rate of 90 ml/min starting 30 minutes before immersion of the specimen; (4) cleaning the specimen with distilled water just prior to transferring to the cel]; and (5) anodic polarization 50 minutes after the immersion at a scanning rate of 20 mV/min, using a PAR Model 173 potentiostat and ELSCINT Model ABA-26 Automatic Baseline Advance.",0.33,"The stainless steels evaluated in this study were prepared from commercially pure grades of Fe, Ni, ferrochrome, Mn, Mo, Si, manganese or chromium nitride, and chromium carbide. Melting was done in a vacuum induction furnace.The melting procedure consisted of: (1) melting Fe, Ni, Mo, Mn, and ferrochrome in a vacuum; (2) bleeding nitrogen into the furnace; and (3) introducing Mn4N or CrN, wrapped in iron foil, into the melt, as needed. After casting, only solid sections of the ingots were taken to prepare test specimens. The sections were first soaked for 30 minutes and hot rolled. The temperatures were 1205 C and 1095 C, depending upon hot ductility of the heats. The hot rolled specimens were pickled in a solution containing 10% HNO3 and 2% HF at 65 C to remove the hot working scale, cold rolled to 2 mm, annealed at 1065 C for 5 minutes, water quenched, and pickled again in the same HNO3-HF solution at 65 C. A small section was cut from each heat and used for chemical analysis.","Nitrogen, which is an austenite stabilizer, shifts the a-'y phase boundaries in Fe-Cr-Ni alloys, as described in Figure 8.","Some compositions were provided with ""~"" and ""<"" signs in the paper",54,Fe Alloy,,,,
240.00,47.27,18.02,15.92,3.56,0.00,0.31,0.00,0.02,0.44,14.46,NA,NA,NA,NA,0.00,0.00,0.00,0.00,0.00,0.00,0.00,0.00,0.00,0.00,-32.00,NA,NA,30,Deaerated 1 N NaCI,1.0000,7.00,"Polarization test, strips of 1.25 cm x 1.25 cm of the experimental alloys, as well as the commercial alloys, were subjected to anodic polarization in dearated 1 N NaCI solution at 30 C. A Type 308 rod was welded to one side of each specimen and covered with rubber tubing, except the tip for electrical connection to a potentiostat. The specimens were then mounted in epoxy, ground to 600 grit, and rinsed with distilled water. The specimen/mount interface was covered with a thin film of lacquer, and approximately 1 cm 2 of the specimen was exposed. They were then kept in a desiccator until testing. The testing procedure consisted of: (1) introduction of the solution to a one liter polarization cell; (2) setting the temperature of the solution; (3) deoxygenating the solution with prepurified nitrogen at the rate of 90 ml/min starting 30 minutes before immersion of the specimen; (4) cleaning the specimen with distilled water just prior to transferring to the cel]; and (5) anodic polarization 50 minutes after the immersion at a scanning rate of 20 mV/min, using a PAR Model 173 potentiostat and ELSCINT Model ABA-26 Automatic Baseline Advance.",0.33,"The stainless steels evaluated in this study were prepared from commercially pure grades of Fe, Ni, ferrochrome, Mn, Mo, Si, manganese or chromium nitride, and chromium carbide. Melting was done in a vacuum induction furnace.The melting procedure consisted of: (1) melting Fe, Ni, Mo, Mn, and ferrochrome in a vacuum; (2) bleeding nitrogen into the furnace; and (3) introducing Mn4N or CrN, wrapped in iron foil, into the melt, as needed. After casting, only solid sections of the ingots were taken to prepare test specimens. The sections were first soaked for 30 minutes and hot rolled. The temperatures were 1205 C and 1095 C, depending upon hot ductility of the heats. The hot rolled specimens were pickled in a solution containing 10% HNO3 and 2% HF at 65 C to remove the hot working scale, cold rolled to 2 mm, annealed at 1065 C for 5 minutes, water quenched, and pickled again in the same HNO3-HF solution at 65 C. A small section was cut from each heat and used for chemical analysis.","Nitrogen, which is an austenite stabilizer, shifts the a-'y phase boundaries in Fe-Cr-Ni alloys, as described in Figure 8.","Some compositions were provided with ""~"" and ""<"" signs in the paper",54,Fe Alloy,,,,
