Repository: trovlunde/stock_analyzer

# Stock Analysis

# ML model retrained every 63 sessions on past data only (slow: minutes per ticker-decade)
uv run stock-analysis-evaluate backtest --strategies ml_walk_forward --retrain-every 63

# Other tickers, a fixed window, report saved to a file
uv run stock-analysis-evaluate backtest --strategies ma_crossover \
  --tickers NVDA AMZN JPM --start 2018-01-01 --end 2024-12-31 --output data/backtests/ma.md
```

Reading the report:

- **Strategy vs buy & hold** — CAGR, volatility, Sharpe, Sortino, max drawdown, Calmar; plus trades, hit rate, turnover, cost drag and average exposure for the strategy.

File: stock_analysis/tuva_help/data/pittingPotential.csv (part 6 of 16)
,"Composition, wt.%",,,,,,,,,,,,,,,,,,,,,,,,"Epit, mV (SCE)",,,Test Temp.,Test Solution,[Cl-],,,Scan Rate,Heat treatment,Microstructures,Comments,Reference,Material class,,,,
241.00,42.92,18.19,24.46,2.18,0.00,0.25,0.00,0.02,0.32,11.66,NA,NA,NA,NA,0.00,0.00,0.00,0.00,0.00,0.00,0.00,0.00,0.00,0.00,52.00,NA,NA,30,Deaerated 1 N NaCI,1.0000,7.00,"Polarization test, strips of 1.25 cm x 1.25 cm of the experimental alloys, as well as the commercial alloys, were subjected to anodic polarization in dearated 1 N NaCI solution at 30 C. A Type 308 rod was welded to one side of each specimen and covered with rubber tubing, except the tip for electrical connection to a potentiostat. The specimens were then mounted in epoxy, ground to 600 grit, and rinsed with distilled water. The specimen/mount interface was covered with a thin film of lacquer, and approximately 1 cm 2 of the specimen was exposed. They were then kept in a desiccator until testing. The testing procedure consisted of: (1) introduction of the solution to a one liter polarization cell; (2) setting the temperature of the solution; (3) deoxygenating the solution with prepurified nitrogen at the rate of 90 ml/min starting 30 minutes before immersion of the specimen; (4) cleaning the specimen with distilled water just prior to transferring to the cel]; and (5) anodic polarization 50 minutes after the immersion at a scanning rate of 20 mV/min, using a PAR Model 173 potentiostat and ELSCINT Model ABA-26 Automatic Baseline Advance.",0.33,"The stainless steels evaluated in this study were prepared from commercially pure grades of Fe, Ni, ferrochrome, Mn, Mo, Si, manganese or chromium nitride, and chromium carbide. Melting was done in a vacuum induction furnace.The melting procedure consisted of: (1) melting Fe, Ni, Mo, Mn, and ferrochrome in a vacuum; (2) bleeding nitrogen into the furnace; and (3) introducing Mn4N or CrN, wrapped in iron foil, into the melt, as needed. After casting, only solid sections of the ingots were taken to prepare test specimens. The sections were first soaked for 30 minutes and hot rolled. The temperatures were 1205 C and 1095 C, depending upon hot ductility of the heats. The hot rolled specimens were pickled in a solution containing 10% HNO3 and 2% HF at 65 C to remove the hot working scale, cold rolled to 2 mm, annealed at 1065 C for 5 minutes, water quenched, and pickled again in the same HNO3-HF solution at 65 C. A small section was cut from each heat and used for chemical analysis.","Nitrogen, which is an austenite stabilizer, shifts the a-'y phase boundaries in Fe-Cr-Ni alloys, as described in Figure 8.","Some compositions were provided with ""~"" and ""<"" signs in the paper",54,Fe Alloy,,,,
242.00,30.55,18.80,25.21,2.30,0.00,0.35,0.00,0.02,0.31,22.46,NA,NA,NA,NA,0.00,0.00,0.00,0.00,0.00,0.00,0.00,0.00,0.00,0.00,74.00,NA,NA,30,Deaerated 1 N NaCI,1.0000,7.00,"Polarization test, strips of 1.25 cm x 1.25 cm of the experimental alloys, as well as the commercial alloys, were subjected to anodic polarization in dearated 1 N NaCI solution at 30 C. A Type 308 rod was welded to one side of each specimen and covered with rubber tubing, except the tip for electrical connection to a potentiostat. The specimens were then mounted in epoxy, ground to 600 grit, and rinsed with distilled water. The specimen/mount interface was covered with a thin film of lacquer, and approximately 1 cm 2 of the specimen was exposed. They were then kept in a desiccator until testing. The testing procedure consisted of: (1) introduction of the solution to a one liter polarization cell; (2) setting the temperature of the solution; (3) deoxygenating the solution with prepurified nitrogen at the rate of 90 ml/min starting 30 minutes before immersion of the specimen; (4) cleaning the specimen with distilled water just prior to transferring to the cel]; and (5) anodic polarization 50 minutes after the immersion at a scanning rate of 20 mV/min, using a PAR Model 173 potentiostat and ELSCINT Model ABA-26 Automatic Baseline Advance.",0.33,"The stainless steels evaluated in this study were prepared from commercially pure grades of Fe, Ni, ferrochrome, Mn, Mo, Si, manganese or chromium nitride, and chromium carbide. Melting was done in a vacuum induction furnace.The melting procedure consisted of: (1) melting Fe, Ni, Mo, Mn, and ferrochrome in a vacuum; (2) bleeding nitrogen into the furnace; and (3) introducing Mn4N or CrN, wrapped in iron foil, into the melt, as needed. After casting, only solid sections of the ingots were taken to prepare test specimens. The sections were first soaked for 30 minutes and hot rolled. The temperatures were 1205 C and 1095 C, depending upon hot ductility of the heats. The hot rolled specimens were pickled in a solution containing 10% HNO3 and 2% HF at 65 C to remove the hot working scale, cold rolled to 2 mm, annealed at 1065 C for 5 minutes, water quenched, and pickled again in the same HNO3-HF solution at 65 C. A small section was cut from each heat and used for chemical analysis.","Nitrogen, which is an austenite stabilizer, shifts the a-'y phase boundaries in Fe-Cr-Ni alloys, as described in Figure 8.","Some compositions were provided with ""~"" and ""<"" signs in the paper",54,Fe Alloy,,,,
243.00,26.65,19.23,26.13,6.75,0.00,0.34,0.00,0.02,0.48,20.40,NA,NA,NA,NA,0.00,0.00,0.00,0.00,0.00,0.00,0.00,0.00,0.00,0.00,165.00,NA,NA,30,Deaerated 1 N NaCI,1.0000,7.00,"Polarization test, strips of 1.25 cm x 1.25 cm of the experimental alloys, as well as the commercial alloys, were subjected to anodic polarization in dearated 1 N NaCI solution at 30 C. A Type 308 rod was welded to one side of each specimen and covered with rubber tubing, except the tip for electrical connection to a potentiostat. The specimens were then mounted in epoxy, ground to 600 grit, and rinsed with distilled water. The specimen/mount interface was covered with a thin film of lacquer, and approximately 1 cm 2 of the specimen was exposed. They were then kept in a desiccator until testing. The testing procedure consisted of: (1) introduction of the solution to a one liter polarization cell; (2) setting the temperature of the solution; (3) deoxygenating the solution with prepurified nitrogen at the rate of 90 ml/min starting 30 minutes before immersion of the specimen; (4) cleaning the specimen with distilled water just prior to transferring to the cel]; and (5) anodic polarization 50 minutes after the immersion at a scanning rate of 20 mV/min, using a PAR Model 173 potentiostat and ELSCINT Model ABA-26 Automatic Baseline Advance.",0.33,"The stainless steels evaluated in this study were prepared from commercially pure grades of Fe, Ni, ferrochrome, Mn, Mo, Si, manganese or chromium nitride, and chromium carbide. Melting was done in a vacuum induction furnace.The melting procedure consisted of: (1) melting Fe, Ni, Mo, Mn, and ferrochrome in a vacuum; (2) bleeding nitrogen into the furnace; and (3) introducing Mn4N or CrN, wrapped in iron foil, into the melt, as needed. After casting, only solid sections of the ingots were taken to prepare test specimens. The sections were first soaked for 30 minutes and hot rolled. The temperatures were 1205 C and 1095 C, depending upon hot ductility of the heats. The hot rolled specimens were pickled in a solution containing 10% HNO3 and 2% HF at 65 C to remove the hot working scale, cold rolled to 2 mm, annealed at 1065 C for 5 minutes, water quenched, and pickled again in the same HNO3-HF solution at 65 C. A small section was cut from each heat and used for chemical analysis.","Nitrogen, which is an austenite stabilizer, shifts the a-'y phase boundaries in Fe-Cr-Ni alloys, as described in Figure 8.","Some compositions were provided with ""~"" and ""<"" signs in the paper",54,Fe Alloy,,,,
244.00,25.58,18.32,26.65,6.42,0.00,0.40,0.00,0.02,0.62,21.99,NA,NA,NA,NA,0.00,0.00,0.00,0.00,0.00,0.00,0.00,0.00,0.00,0.00,-8.00,NA,NA,30,Deaerated 1 N NaCI,1.0000,7.00,"Polarization test, strips of 1.25 cm x 1.25 cm of the experimental alloys, as well as the commercial alloys, were subjected to anodic polarization in dearated 1 N NaCI solution at 30 C. A Type 308 rod was welded to one side of each specimen and covered with rubber tubing, except the tip for electrical connection to a potentiostat. The specimens were then mounted in epoxy, ground to 600 grit, and rinsed with distilled water. The specimen/mount interface was covered with a thin film of lacquer, and approximately 1 cm 2 of the specimen was exposed. They were then kept in a desiccator until testing. The testing procedure consisted of: (1) introduction of the solution to a one liter polarization cell; (2) setting the temperature of the solution; (3) deoxygenating the solution with prepurified nitrogen at the rate of 90 ml/min starting 30 minutes before immersion of the specimen; (4) cleaning the specimen with distilled water just prior to transferring to the cel]; and (5) anodic polarization 50 minutes after the immersion at a scanning rate of 20 mV/min, using a PAR Model 173 potentiostat and ELSCINT Model ABA-26 Automatic Baseline Advance.",0.33,"The stainless steels evaluated in this study were prepared from commercially pure grades of Fe, Ni, ferrochrome, Mn, Mo, Si, manganese or chromium nitride, and chromium carbide. Melting was done in a vacuum induction furnace.The melting procedure consisted of: (1) melting Fe, Ni, Mo, Mn, and ferrochrome in a vacuum; (2) bleeding nitrogen into the furnace; and (3) introducing Mn4N or CrN, wrapped in iron foil, into the melt, as needed. After casting, only solid sections of the ingots were taken to prepare test specimens. The sections were first soaked for 30 minutes and hot rolled. The temperatures were 1205 C and 1095 C, depending upon hot ductility of the heats. The hot rolled specimens were pickled in a solution containing 10% HNO3 and 2% HF at 65 C to remove the hot working scale, cold rolled to 2 mm, annealed at 1065 C for 5 minutes, water quenched, and pickled again in the same HNO3-HF solution at 65 C. A small section was cut from each heat and used for chemical analysis.","Nitrogen, which is an austenite stabilizer, shifts the a-'y phase boundaries in Fe-Cr-Ni alloys, as described in Figure 8.","Some compositions were provided with ""~"" and ""<"" signs in the paper",54,Fe Alloy,,,,
245.00,62.87,18.36,5.90,1.39,0.00,0.34,0.00,0.02,0.49,9.94,NA,NA,NA,NA,0.69,0.00,0.00,0.00,0.00,0.00,0.00,0.00,0.00,0.00,268.00,NA,NA,30,Deaerated 1 N NaCI,1.5000,7.00,"Polarization test, strips of 1.25 cm x 1.25 cm of the experimental alloys, as well as the commercial alloys, were subjected to anodic polarization in dearated 1 N NaCI solution at 30 C. A Type 308 rod was welded to one side of each specimen and covered with rubber tubing, except the tip for electrical connection to a potentiostat. The specimens were then mounted in epoxy, ground to 600 grit, and rinsed with distilled water. The specimen/mount interface was covered with a thin film of lacquer, and approximately 1 cm 2 of the specimen was exposed. They were then kept in a desiccator until testing. The testing procedure consisted of: (1) introduction of the solution to a one liter polarization cell; (2) setting the temperature of the solution; (3) deoxygenating the solution with prepurified nitrogen at the rate of 90 ml/min starting 30 minutes before immersion of the specimen; (4) cleaning the specimen with distilled water just prior to transferring to the cel]; and (5) anodic polarization 50 minutes after the immersion at a scanning rate of 20 mV/min, using a PAR Model 173 potentiostat and ELSCINT Model ABA-26 Automatic Baseline Advance.",0.33,"The stainless steels evaluated in this study were prepared from commercially pure grades of Fe, Ni, ferrochrome, Mn, Mo, Si, manganese or chromium nitride, and chromium carbide. Melting was done in a vacuum induction furnace.The melting procedure consisted of: (1) melting Fe, Ni, Mo, Mn, and ferrochrome in a vacuum; (2) bleeding nitrogen into the furnace; and (3) introducing Mn4N or CrN, wrapped in iron foil, into the melt, as needed. After casting, only solid sections of the ingots were taken to prepare test specimens. The sections were first soaked for 30 minutes and hot rolled. The temperatures were 1205 C and 1095 C, depending upon hot ductility of the heats. The hot rolled specimens were pickled in a solution containing 10% HNO3 and 2% HF at 65 C to remove the hot working scale, cold rolled to 2 mm, annealed at 1065 C for 5 minutes, water quenched, and pickled again in the same HNO3-HF solution at 65 C. A small section was cut from each heat and used for chemical analysis.","Nitrogen, which is an austenite stabilizer, shifts the a-'y phase boundaries in Fe-Cr-Ni alloys, as described in Figure 8.","Some compositions were provided with ""~"" and ""<"" signs in the paper",54,Fe Alloy,,,,
246.00,57.92,17.80,6.00,2.10,0.00,0.27,0.00,0.01,0.30,15.60,NA,NA,NA,NA,0.00,0.00,0.00,0.00,0.00,0.00,0.00,0.00,0.00,0.00,-185.00,NA,NA,50,0.5 NH CI + 1 N NaCI,1.5000,0.69,"Polarization test, strips of 1.25 cm x 1.25 cm of the experimental alloys, as well as the commercial alloys, were subjected to anodic polarization in dearated 1 N NaCI solution at 30 C. A Type 308 rod was welded to one side of each specimen and covered with rubber tubing, except the tip for electrical connection to a potentiostat. The specimens were then mounted in epoxy, ground to 600 grit, and rinsed with distilled water. The specimen/mount interface was covered with a thin film of lacquer, and approximately 1 cm 2 of the specimen was exposed. They were then kept in a desiccator until testing. The testing procedure consisted of: (1) introduction of the solution to a one liter polarization cell; (2) setting the temperature of the solution; (3) deoxygenating the solution with prepurified nitrogen at the rate of 90 ml/min starting 30 minutes before immersion of the specimen; (4) cleaning the specimen with distilled water just prior to transferring to the cel]; and (5) anodic polarization 50 minutes after the immersion at a scanning rate of 20 mV/min, using a PAR Model 173 potentiostat and ELSCINT Model ABA-26 Automatic Baseline Advance.",0.33,"The stainless steels evaluated in this study were prepared from commercially pure grades of Fe, Ni, ferrochrome, Mn, Mo, Si, manganese or chromium nitride, and chromium carbide. Melting was done in a vacuum induction furnace.The melting procedure consisted of: (1) melting Fe, Ni, Mo, Mn, and ferrochrome in a vacuum; (2) bleeding nitrogen into the furnace; and (3) introducing Mn4N or CrN, wrapped in iron foil, into the melt, as needed. After casting, only solid sections of the ingots were taken to prepare test specimens. The sections were first soaked for 30 minutes and hot rolled. The temperatures were 1205 C and 1095 C, depending upon hot ductility of the heats. The hot rolled specimens were pickled in a solution containing 10% HNO3 and 2% HF at 65 C to remove the hot working scale, cold rolled to 2 mm, annealed at 1065 C for 5 minutes, water quenched, and pickled again in the same HNO3-HF solution at 65 C. A small section was cut from each heat and used for chemical analysis.","Nitrogen, which is an austenite stabilizer, shifts the a-'y phase boundaries in Fe-Cr-Ni alloys, as described in Figure 8.","Some compositions were provided with ""~"" and ""<"" signs in the paper",54,Fe Alloy,,,,
247.00,58.80,18.58,15.78,3.84,0.00,0.31,0.00,0.01,0.30,2.38,NA,NA,NA,NA,0.00,0.00,0.00,0.00,0.00,0.00,0.00,0.00,0.00,0.00,-155.00,NA,NA,50,0.5 NH CI + 1 N NaCI,1.5000,0.69,"Polarization test, strips of 1.25 cm x 1.25 cm of the experimental alloys, as well as the commercial alloys, were subjected to anodic polarization in dearated 1 N NaCI solution at 30 C. A Type 308 rod was welded to one side of each specimen and covered with rubber tubing, except the tip for electrical connection to a potentiostat. The specimens were then mounted in epoxy, ground to 600 grit, and rinsed with distilled water. The specimen/mount interface was covered with a thin film of lacquer, and approximately 1 cm 2 of the specimen was exposed. They were then kept in a desiccator until testing. The testing procedure consisted of: (1) introduction of the solution to a one liter polarization cell; (2) setting the temperature of the solution; (3) deoxygenating the solution with prepurified nitrogen at the rate of 90 ml/min starting 30 minutes before immersion of the specimen; (4) cleaning the specimen with distilled water just prior to transferring to the cel]; and (5) anodic polarization 50 minutes after the immersion at a scanning rate of 20 mV/min, using a PAR Model 173 potentiostat and ELSCINT Model ABA-26 Automatic Baseline Advance.",0.33,"The stainless steels evaluated in this study were prepared from commercially pure grades of Fe, Ni, ferrochrome, Mn, Mo, Si, manganese or chromium nitride, and chromium carbide. Melting was done in a vacuum induction furnace.The melting procedure consisted of: (1) melting Fe, Ni, Mo, Mn, and ferrochrome in a vacuum; (2) bleeding nitrogen into the furnace; and (3) introducing Mn4N or CrN, wrapped in iron foil, into the melt, as needed. After casting, only solid sections of the ingots were taken to prepare test specimens. The sections were first soaked for 30 minutes and hot rolled. The temperatures were 1205 C and 1095 C, depending upon hot ductility of the heats. The hot rolled specimens were pickled in a solution containing 10% HNO3 and 2% HF at 65 C to remove the hot working scale, cold rolled to 2 mm, annealed at 1065 C for 5 minutes, water quenched, and pickled again in the same HNO3-HF solution at 65 C. A small section was cut from each heat and used for chemical analysis.","Nitrogen, which is an austenite stabilizer, shifts the a-'y phase boundaries in Fe-Cr-Ni alloys, as described in Figure 8.","Some compositions were provided with ""~"" and ""<"" signs in the paper",54,Fe Alloy,,,,
248.00,55.62,18.60,15.03,1.48,0.00,0.24,0.00,0.02,0.27,8.74,NA,NA,NA,NA,0.00,0.00,0.00,0.00,0.00,0.00,0.00,0.00,0.00,0.00,-152.00,NA,NA,50,0.5 NH CI + 1 N NaCI,1.5000,0.69,"Polarization test, strips of 1.25 cm x 1.25 cm of the experimental alloys, as well as the commercial alloys, were subjected to anodic polarization in dearated 1 N NaCI solution at 30 C. A Type 308 rod was welded to one side of each specimen and covered with rubber tubing, except the tip for electrical connection to a potentiostat. The specimens were then mounted in epoxy, ground to 600 grit, and rinsed with distilled water. The specimen/mount interface was covered with a thin film of lacquer, and approximately 1 cm 2 of the specimen was exposed. They were then kept in a desiccator until testing. The testing procedure consisted of: (1) introduction of the solution to a one liter polarization cell; (2) setting the temperature of the solution; (3) deoxygenating the solution with prepurified nitrogen at the rate of 90 ml/min starting 30 minutes before immersion of the specimen; (4) cleaning the specimen with distilled water just prior to transferring to the cel]; and (5) anodic polarization 50 minutes after the immersion at a scanning rate of 20 mV/min, using a PAR Model 173 potentiostat and ELSCINT Model ABA-26 Automatic Baseline Advance.",0.33,"The stainless steels evaluated in this study were prepared from commercially pure grades of Fe, Ni, ferrochrome, Mn, Mo, Si, manganese or chromium nitride, and chromium carbide. Melting was done in a vacuum induction furnace.The melting procedure consisted of: (1) melting Fe, Ni, Mo, Mn, and ferrochrome in a vacuum; (2) bleeding nitrogen into the furnace; and (3) introducing Mn4N or CrN, wrapped in iron foil, into the melt, as needed. After casting, only solid sections of the ingots were taken to prepare test specimens. The sections were first soaked for 30 minutes and hot rolled. The temperatures were 1205 C and 1095 C, depending upon hot ductility of the heats. The hot rolled specimens were pickled in a solution containing 10% HNO3 and 2% HF at 65 C to remove the hot working scale, cold rolled to 2 mm, annealed at 1065 C for 5 minutes, water quenched, and pickled again in the same HNO3-HF solution at 65 C. A small section was cut from each heat and used for chemical analysis.","Nitrogen, which is an austenite stabilizer, shifts the a-'y phase boundaries in Fe-Cr-Ni alloys, as described in Figure 8.","Some compositions were provided with ""~"" and ""<"" signs in the paper",54,Fe Alloy,,,,
249.00,54.63,18.41,15.08,3.72,0.00,0.37,0.00,0.03,0.24,7.52,NA,NA,NA,NA,0.00,0.00,0.00,0.00,0.00,0.00,0.00,0.00,0.00,0.00,-88.00,NA,NA,50,0.5 NH CI + 1 N NaCI,1.5000,0.69,"Polarization test, strips of 1.25 cm x 1.25 cm of the experimental alloys, as well as the commercial alloys, were subjected to anodic polarization in dearated 1 N NaCI solution at 30 C. A Type 308 rod was welded to one side of each specimen and covered with rubber tubing, except the tip for electrical connection to a potentiostat. The specimens were then mounted in epoxy, ground to 600 grit, and rinsed with distilled water. The specimen/mount interface was covered with a thin film of lacquer, and approximately 1 cm 2 of the specimen was exposed. They were then kept in a desiccator until testing. The testing procedure consisted of: (1) introduction of the solution to a one liter polarization cell; (2) setting the temperature of the solution; (3) deoxygenating the solution with prepurified nitrogen at the rate of 90 ml/min starting 30 minutes before immersion of the specimen; (4) cleaning the specimen with distilled water just prior to transferring to the cel]; and (5) anodic polarization 50 minutes after the immersion at a scanning rate of 20 mV/min, using a PAR Model 173 potentiostat and ELSCINT Model ABA-26 Automatic Baseline Advance.",0.33,"The stainless steels evaluated in this study were prepared from commercially pure grades of Fe, Ni, ferrochrome, Mn, Mo, Si, manganese or chromium nitride, and chromium carbide. Melting was done in a vacuum induction furnace.The melting procedure consisted of: (1) melting Fe, Ni, Mo, Mn, and ferrochrome in a vacuum; (2) bleeding nitrogen into the furnace; and (3) introducing Mn4N or CrN, wrapped in iron foil, into the melt, as needed. After casting, only solid sections of the ingots were taken to prepare test specimens. The sections were first soaked for 30 minutes and hot rolled. The temperatures were 1205 C and 1095 C, depending upon hot ductility of the heats. The hot rolled specimens were pickled in a solution containing 10% HNO3 and 2% HF at 65 C to remove the hot working scale, cold rolled to 2 mm, annealed at 1065 C for 5 minutes, water quenched, and pickled again in the same HNO3-HF solution at 65 C. A small section was cut from each heat and used for chemical analysis.","Nitrogen, which is an austenite stabilizer, shifts the a-'y phase boundaries in Fe-Cr-Ni alloys, as described in Figure 8.","Some compositions were provided with ""~"" and ""<"" signs in the paper",54,Fe Alloy,,,,
250.00,45.68,18.75,24.68,5.72,0.00,0.06,0.00,0.01,0.44,4.66,NA,NA,NA,NA,0.00,0.00,0.00,0.00,0.00,0.00,0.00,0.00,0.00,0.00,149.00,NA,NA,50,0.5 NH CI + 1 N NaCI,1.5000,0.69,"Polarization test, strips of 1.25 cm x 1.25 cm of the experimental alloys, as well as the commercial alloys, were subjected to anodic polarization in dearated 1 N NaCI solution at 30 C. A Type 308 rod was welded to one side of each specimen and covered with rubber tubing, except the tip for electrical connection to a potentiostat. The specimens were then mounted in epoxy, ground to 600 grit, and rinsed with distilled water. The specimen/mount interface was covered with a thin film of lacquer, and approximately 1 cm 2 of the specimen was exposed. They were then kept in a desiccator until testing. The testing procedure consisted of: (1) introduction of the solution to a one liter polarization cell; (2) setting the temperature of the solution; (3) deoxygenating the solution with prepurified nitrogen at the rate of 90 ml/min starting 30 minutes before immersion of the specimen; (4) cleaning the specimen with distilled water just prior to transferring to the cel]; and (5) anodic polarization 50 minutes after the immersion at a scanning rate of 20 mV/min, using a PAR Model 173 potentiostat and ELSCINT Model ABA-26 Automatic Baseline Advance.",0.33,"The stainless steels evaluated in this study were prepared from commercially pure grades of Fe, Ni, ferrochrome, Mn, Mo, Si, manganese or chromium nitride, and chromium carbide. Melting was done in a vacuum induction furnace.The melting procedure consisted of: (1) melting Fe, Ni, Mo, Mn, and ferrochrome in a vacuum; (2) bleeding nitrogen into the furnace; and (3) introducing Mn4N or CrN, wrapped in iron foil, into the melt, as needed. After casting, only solid sections of the ingots were taken to prepare test specimens. The sections were first soaked for 30 minutes and hot rolled. The temperatures were 1205 C and 1095 C, depending upon hot ductility of the heats. The hot rolled specimens were pickled in a solution containing 10% HNO3 and 2% HF at 65 C to remove the hot working scale, cold rolled to 2 mm, annealed at 1065 C for 5 minutes, water quenched, and pickled again in the same HNO3-HF solution at 65 C. A small section was cut from each heat and used for chemical analysis.","Nitrogen, which is an austenite stabilizer, shifts the a-'y phase boundaries in Fe-Cr-Ni alloys, as described in Figure 8.","Some compositions were provided with ""~"" and ""<"" signs in the paper",54,Fe Alloy,,,,
251.00,37.33,17.93,25.92,5.00,0.00,0.26,0.00,0.02,0.42,13.13,NA,NA,NA,NA,0.00,0.00,0.00,0.00,0.00,0.00,0.00,0.00,0.00,0.00,145.00,NA,NA,50,0.5 NH CI + 1 N NaCI,1.5000,0.69,"Polarization test, strips of 1.25 cm x 1.25 cm of the experimental alloys, as well as the commercial alloys, were subjected to anodic polarization in dearated 1 N NaCI solution at 30 C. A Type 308 rod was welded to one side of each specimen and covered with rubber tubing, except the tip for electrical connection to a potentiostat. The specimens were then mounted in epoxy, ground to 600 grit, and rinsed with distilled water. The specimen/mount interface was covered with a thin film of lacquer, and approximately 1 cm 2 of the specimen was exposed. They were then kept in a desiccator until testing. The testing procedure consisted of: (1) introduction of the solution to a one liter polarization cell; (2) setting the temperature of the solution; (3) deoxygenating the solution with prepurified nitrogen at the rate of 90 ml/min starting 30 minutes before immersion of the specimen; (4) cleaning the specimen with distilled water just prior to transferring to the cel]; and (5) anodic polarization 50 minutes after the immersion at a scanning rate of 20 mV/min, using a PAR Model 173 potentiostat and ELSCINT Model ABA-26 Automatic Baseline Advance.",0.33,"The stainless steels evaluated in this study were prepared from commercially pure grades of Fe, Ni, ferrochrome, Mn, Mo, Si, manganese or chromium nitride, and chromium carbide. Melting was done in a vacuum induction furnace.The melting procedure consisted of: (1) melting Fe, Ni, Mo, Mn, and ferrochrome in a vacuum; (2) bleeding nitrogen into the furnace; and (3) introducing Mn4N or CrN, wrapped in iron foil, into the melt, as needed. After casting, only solid sections of the ingots were taken to prepare test specimens. The sections were first soaked for 30 minutes and hot rolled. The temperatures were 1205 C and 1095 C, depending upon hot ductility of the heats. The hot rolled specimens were pickled in a solution containing 10% HNO3 and 2% HF at 65 C to remove the hot working scale, cold rolled to 2 mm, annealed at 1065 C for 5 minutes, water quenched, and pickled again in the same HNO3-HF solution at 65 C. A small section was cut from each heat and used for chemical analysis.","Nitrogen, which is an austenite stabilizer, shifts the a-'y phase boundaries in Fe-Cr-Ni alloys, as described in Figure 8.","Some compositions were provided with ""~"" and ""<"" signs in the paper",54,Fe Alloy,,,,
252.00,48.95,18.35,25.90,6.11,0.00,0.39,0.00,0.01,0.29,0.00,NA,NA,NA,NA,0.00,0.00,0.00,0.00,0.00,0.00,0.00,0.00,0.00,0.00,281.00,NA,NA,50,0.5 NH CI + 1 N NaCI,1.5000,0.69,"Polarization test, strips of 1.25 cm x 1.25 cm of the experimental alloys, as well as the commercial alloys, were subjected to anodic polarization in dearated 1 N NaCI solution at 30 C. A Type 308 rod was welded to one side of each specimen and covered with rubber tubing, except the tip for electrical connection to a potentiostat. The specimens were then mounted in epoxy, ground to 600 grit, and rinsed with distilled water. The specimen/mount interface was covered with a thin film of lacquer, and approximately 1 cm 2 of the specimen was exposed. They were then kept in a desiccator until testing. The testing procedure consisted of: (1) introduction of the solution to a one liter polarization cell; (2) setting the temperature of the solution; (3) deoxygenating the solution with prepurified nitrogen at the rate of 90 ml/min starting 30 minutes before immersion of the specimen; (4) cleaning the specimen with distilled water just prior to transferring to the cel]; and (5) anodic polarization 50 minutes after the immersion at a scanning rate of 20 mV/min, using a PAR Model 173 potentiostat and ELSCINT Model ABA-26 Automatic Baseline Advance.",0.33,"The stainless steels evaluated in this study were prepared from commercially pure grades of Fe, Ni, ferrochrome, Mn, Mo, Si, manganese or chromium nitride, and chromium carbide. Melting was done in a vacuum induction furnace.The melting procedure consisted of: (1) melting Fe, Ni, Mo, Mn, and ferrochrome in a vacuum; (2) bleeding nitrogen into the furnace; and (3) introducing Mn4N or CrN, wrapped in iron foil, into the melt, as needed. After casting, only solid sections of the ingots were taken to prepare test specimens. The sections were first soaked for 30 minutes and hot rolled. The temperatures were 1205 C and 1095 C, depending upon hot ductility of the heats. The hot rolled specimens were pickled in a solution containing 10% HNO3 and 2% HF at 65 C to remove the hot working scale, cold rolled to 2 mm, annealed at 1065 C for 5 minutes, water quenched, and pickled again in the same HNO3-HF solution at 65 C. A small section was cut from each heat and used for chemical analysis.","Nitrogen, which is an austenite stabilizer, shifts the a-'y phase boundaries in Fe-Cr-Ni alloys, as described in Figure 8.","Some compositions were provided with ""~"" and ""<"" signs in the paper",54,Fe Alloy,,,,
253.00,58.39,17.38,20.15,0.02,0.00,0.04,0.00,0.03,0.13,3.84,NA,0.01,0.01,0.00,0.00,0.00,0.00,0.00,0.00,0.00,0.00,0.00,0.00,0.00,-65.00,NA,NA,NA,0.6 M NaCl and 0.1M NaHCO3,0.6000,8.3,"Potentiodynamic Polarization, the specimen surface was ground to a 120 grit finish and 5 cm2 was exposed to the corrodent. The potential was controlled, relative to a standard saturated calomel electrode, by a potentiostat. Following. pretreatment for 5 min at -1.5 V, the -potential was increased-rapidly to -0.5V and thereafter at a steady rate of 1V in 50 min. In this work the critical pitting potential was taken as that at which there was an anodic current flow of 10^-5 A/cm2.",0.33,"5 kg melts were made at atmospheric pressure in an induction furnace using Japanese iron, nickel pellets, electrolytic chromium, ferro-molybdenum, refined manganese, and high-nitrogen ferro-chromium. Ingots were cast and hot rolled to 20 mm diameter bars which were heat treated at 1100°c for 30 min and cooled in still air.",NA,Pitting corrosion data is collected from plain breakdown potential in table II.,71,Fe Alloy,,,,
254.00,57.05,17.68,20.43,0.08,0.00,0.30,0.00,0.03,0.19,4.22,NA,0.02,0.01,0.00,0.00,0.00,0.00,0.00,0.00,0.00,0.00,0.00,0.00,0.00,-25.00,NA,NA,NA,0.6 M NaCl and 0.1M NaHCO3,0.6000,8.3,"Potentiodynamic Polarization, the specimen surface was ground to a 120 grit finish and 5 cm2 was exposed to the corrodent. The potential was controlled, relative to a standard saturated calomel electrode, by a potentiostat. Following. pretreatment for 5 min at -1.5 V, the -potential was increased-rapidly to -0.5V and thereafter at a steady rate of 1V in 50 min. In this work the critical pitting potential was taken as that at which there was an anodic current flow of 10^-5 A/cm2.",0.33,"5 kg melts were made at atmospheric pressure in an induction furnace using Japanese iron, nickel pellets, electrolytic chromium, ferro-molybdenum, refined manganese, and high-nitrogen ferro-chromium. Ingots were cast and hot rolled to 20 mm diameter bars which were heat treated at 1100°c for 30 min and cooled in still air.",NA,Pitting corrosion data is collected from plain breakdown potential in table II.,71,Fe Alloy,,,,
255.00,56.46,17.95,19.90,1.03,0.00,0.03,0.00,0.04,0.19,4.38,NA,0.02,0.01,0.00,0.00,0.00,0.00,0.00,0.00,0.00,0.00,0.00,0.00,0.00,-40.00,NA,NA,NA,0.6 M NaCl and 0.1M NaHCO3,0.6000,8.3,"Potentiodynamic Polarization, the specimen surface was ground to a 120 grit finish and 5 cm2 was exposed to the corrodent. The potential was controlled, relative to a standard saturated calomel electrode, by a potentiostat. Following. pretreatment for 5 min at -1.5 V, the -potential was increased-rapidly to -0.5V and thereafter at a steady rate of 1V in 50 min. In this work the critical pitting potential was taken as that at which there was an anodic current flow of 10^-5 A/cm2.",0.33,"5 kg melts were made at atmospheric pressure in an induction furnace using Japanese iron, nickel pellets, electrolytic chromium, ferro-molybdenum, refined manganese, and high-nitrogen ferro-chromium. Ingots were cast and hot rolled to 20 mm diameter bars which were heat treated at 1100°c for 30 min and cooled in still air.",NA,Pitting corrosion data is collected from plain breakdown potential in table II.,71,Fe Alloy,,,,
256.00,58.15,16.42,19.90,1.03,0.00,0.16,0.00,0.01,0.22,4.08,NA,0.02,0.02,0.00,0.00,0.00,0.00,0.00,0.00,0.00,0.00,0.00,0.00,0.00,-15.00,NA,NA,NA,0.6 M NaCl and 0.1M NaHCO3,0.6000,8.3,"Potentiodynamic Polarization, the specimen surface was ground to a 120 grit finish and 5 cm2 was exposed to the corrodent. The potential was controlled, relative to a standard saturated calomel electrode, by a potentiostat. Following. pretreatment for 5 min at -1.5 V, the -potential was increased-rapidly to -0.5V and thereafter at a steady rate of 1V in 50 min. In this work the critical pitting potential was taken as that at which there was an anodic current flow of 10^-5 A/cm2.",0.33,"5 kg melts were made at atmospheric pressure in an induction furnace using Japanese iron, nickel pellets, electrolytic chromium, ferro-molybdenum, refined manganese, and high-nitrogen ferro-chromium. Ingots were cast and hot rolled to 20 mm diameter bars which were heat treated at 1100°c for 30 min and cooled in still air.",NA,Pitting corrosion data is collected from plain breakdown potential in table II.,71,Fe Alloy,,,,
257.00,57.41,16.86,19.98,1.03,0.00,0.27,0.00,0.02,0.33,4.06,NA,0.02,0.02,0.00,0.00,0.00,0.00,0.00,0.00,0.00,0.00,0.00,0.00,0.00,65.00,NA,NA,NA,0.6 M NaCl and 0.1M NaHCO3,0.6000,8.3,"Potentiodynamic Polarization, the specimen surface was ground to a 120 grit finish and 5 cm2 was exposed to the corrodent. The potential was controlled, relative to a standard saturated calomel electrode, by a potentiostat. Following. pretreatment for 5 min at -1.5 V, the -potential was increased-rapidly to -0.5V and thereafter at a steady rate of 1V in 50 min. In this work the critical pitting potential was taken as that at which there was an anodic current flow of 10^-5 A/cm2.",0.33,"5 kg melts were made at atmospheric pressure in an induction furnace using Japanese iron, nickel pellets, electrolytic chromium, ferro-molybdenum, refined manganese, and high-nitrogen ferro-chromium. Ingots were cast and hot rolled to 20 mm diameter bars which were heat treated at 1100°c for 30 min and cooled in still air.",NA,Pitting corrosion data is collected from plain breakdown potential in table II.,71,Fe Alloy,,,,
258.00,56.97,16.66,20.54,1.01,0.00,0.29,0.00,0.03,0.17,4.31,NA,0.02,0.01,0.00,0.00,0.00,0.00,0.00,0.00,0.00,0.00,0.00,0.00,0.00,50.00,NA,NA,NA,0.6 M NaCl and 0.1M NaHCO3,0.6000,8.3,"Potentiodynamic Polarization, the specimen surface was ground to a 120 grit finish and 5 cm2 was exposed to the corrodent. The potential was controlled, relative to a standard saturated calomel electrode, by a potentiostat. Following. pretreatment for 5 min at -1.5 V, the -potential was increased-rapidly to -0.5V and thereafter at a steady rate of 1V in 50 min. In this work the critical pitting potential was taken as that at which there was an anodic current flow of 10^-5 A/cm2.",0.33,"5 kg melts were made at atmospheric pressure in an induction furnace using Japanese iron, nickel pellets, electrolytic chromium, ferro-molybdenum, refined manganese, and high-nitrogen ferro-chromium. Ingots were cast and hot rolled to 20 mm diameter bars which were heat treated at 1100°c for 30 min and cooled in still air.",NA,Pitting corrosion data is collected from plain breakdown potential in table II.,71,Fe Alloy,,,,
259.00,57.00,16.34,19.16,2.98,0.00,0.03,0.00,0.02,0.18,4.25,NA,0.02,0.01,0.00,0.00,0.00,0.00,0.00,0.00,0.00,0.00,0.00,0.00,0.00,20.00,NA,NA,NA,0.6 M NaCl and 0.1M NaHCO3,0.6000,8.3,"Potentiodynamic Polarization, the specimen surface was ground to a 120 grit finish and 5 cm2 was exposed to the corrodent. The potential was controlled, relative to a standard saturated calomel electrode, by a potentiostat. Following. pretreatment for 5 min at -1.5 V, the -potential was increased-rapidly to -0.5V and thereafter at a steady rate of 1V in 50 min. In this work the critical pitting potential was taken as that at which there was an anodic current flow of 10^-5 A/cm2.",0.33,"5 kg melts were made at atmospheric pressure in an induction furnace using Japanese iron, nickel pellets, electrolytic chromium, ferro-molybdenum, refined manganese, and high-nitrogen ferro-chromium. Ingots were cast and hot rolled to 20 mm diameter bars which were heat treated at 1100°c for 30 min and cooled in still air.",NA,Pitting corrosion data is collected from plain breakdown potential in table II.,71,Fe Alloy,,,,
260.00,56.34,16.70,19.65,2.92,0.00,0.15,0.00,0.01,0.14,4.06,NA,0.02,0.02,0.00,0.00,0.00,0.00,0.00,0.00,0.00,0.00,0.00,0.00,0.00,85.00,NA,NA,NA,0.6 M NaCl and 0.1M NaHCO3,0.6000,8.3,"Potentiodynamic Polarization, the specimen surface was ground to a 120 grit finish and 5 cm2 was exposed to the corrodent. The potential was controlled, relative to a standard saturated calomel electrode, by a potentiostat. Following. pretreatment for 5 min at -1.5 V, the -potential was increased-rapidly to -0.5V and thereafter at a steady rate of 1V in 50 min. In this work the critical pitting potential was taken as that at which there was an anodic current flow of 10^-5 A/cm2.",0.33,"5 kg melts were made at atmospheric pressure in an induction furnace using Japanese iron, nickel pellets, electrolytic chromium, ferro-molybdenum, refined manganese, and high-nitrogen ferro-chromium. Ingots were cast and hot rolled to 20 mm diameter bars which were heat treated at 1100°c for 30 min and cooled in still air.",NA,Pitting corrosion data is collected from plain breakdown potential in table II.,71,Fe Alloy,,,,
