Repository: trovlunde/stock_analyzer

# Stock Analysis

# ML model retrained every 63 sessions on past data only (slow: minutes per ticker-decade)
uv run stock-analysis-evaluate backtest --strategies ml_walk_forward --retrain-every 63

# Other tickers, a fixed window, report saved to a file
uv run stock-analysis-evaluate backtest --strategies ma_crossover \
  --tickers NVDA AMZN JPM --start 2018-01-01 --end 2024-12-31 --output data/backtests/ma.md
```

Reading the report:

- **Strategy vs buy & hold** — CAGR, volatility, Sharpe, Sortino, max drawdown, Calmar; plus trades, hit rate, turnover, cost drag and average exposure for the strategy.

File: stock_analysis/tuva_help/data/pittingPotential.csv (part 8 of 16)
,"Composition, wt.%",,,,,,,,,,,,,,,,,,,,,,,,"Epit, mV (SCE)",,,Test Temp.,Test Solution,[Cl-],,,Scan Rate,Heat treatment,Microstructures,Comments,Reference,Material class,,,,
292.00,64.86,17.60,5.48,0.00,0.00,0.07,0.00,0.02,0.23,11.70,NA,0.03,0.02,0.00,0.00,0.00,0.00,0.00,0.00,0.00,0.00,0.00,0.00,0.00,254.95,NA,NA,25,"0.1 N H2SO4, 0.05N NaCl",0.0500,1.00,"Potentiodynamic Polarization, the specimens were cut from rods and mounted in epoxy resin so that the exposed surface area was about 0.8 cm^2. This surface was coarse-ground with silicon-carbide papers and then fine-ground with alumina paste.",1.66,"Steels used for this study were kindly supplied by the Institute of Iron Metallurgy in Gliwice, Poland. They were in the form of hot forged rods, 18 mm in diameter. Quenching in water occurered after either (1) heating 1h in air at 1050C, (2) heating 0.5h in air at 1050C",??-ferrite,"In the as-received specimens of the 18Cr-5Ni-0.03Mn steel, metallographic examination revealed the presence of martensite with some inclusions of ??-ferrite. As determined by X-ray analysis, the alloys with more than 5% Mn contained austenite and ferrite. No traces of ??-phase were detected. The amount of ??-phase depended upon the steel composition.  The higher the Mn content was and the lower the C and the N contents were, the greater the amount of ??-phase present. However, heat-to-heat variations also very likely influenced the phase composition of the alloys under investigation. In all specimens, small particles of a foreign phase were detected. They were identified by electron probe analysis as carbides (presumably Me23C6).",66,Fe Alloy,,,,
293.00,61.22,17.60,5.44,0.00,0.00,0.09,0.00,0.00,0.50,15.10,NA,0.03,0.02,0.00,0.00,0.00,0.00,0.00,0.00,0.00,0.00,0.00,0.00,0.00,250.77,NA,NA,25,"0.1 N H2SO4, 0.05N NaCl",0.0500,1.00,"Potentiodynamic Polarization, the specimens were cut from rods and mounted in epoxy resin so that the exposed surface area was about 0.8 cm^2. This surface was coarse-ground with silicon-carbide papers and then fine-ground with alumina paste.",1.66,"Steels used for this study were kindly supplied by the Institute of Iron Metallurgy in Gliwice, Poland. They were in the form of hot forged rods, 18 mm in diameter. Quenching in water occurered after either (1) heating 1h in air at 1050C, (2) heating 0.5h in air at 1050C",??-ferrite,"In the as-received specimens of the 18Cr-5Ni-0.03Mn steel, metallographic examination revealed the presence of martensite with some inclusions of ??-ferrite. As determined by X-ray analysis, the alloys with more than 5% Mn contained austenite and ferrite. No traces of ??-phase were detected. The amount of ??-phase depended upon the steel composition.  The higher the Mn content was and the lower the C and the N contents were, the greater the amount of ??-phase present. However, heat-to-heat variations also very likely influenced the phase composition of the alloys under investigation. In all specimens, small particles of a foreign phase were detected. They were identified by electron probe analysis as carbides (presumably Me23C6).",66,Fe Alloy,,,,
294.00,69.84,17.00,13.00,0.00,0.00,0.16,0.00,NA,NA,NA,NA,NA,NA,0.00,0.00,0.00,0.00,0.00,0.00,0.00,0.00,0.00,0.00,0.00,860.69,NA,NA,NA,0.5 M H2SO4,0.0000,0.00,"Potentiodynamic Polarization, the electrochemical experiments were carried out in an inert gas glove box by using a 0.5 M H2SO4 solution which was de-aerated by purging with N2. Sample disks of 10 mm diameter were mounted in the electrochemical glass cell equipped with a platinum counter electrode and a mercurous sulfate reference electrode.",1.00,NA,NA,no major difference between different sample in fig 1,33,Fe Alloy,,,,
295.00,72.00,18.00,10.00,0.00,0.00,0.00,0.00,NA,NA,NA,NA,NA,NA,0.00,0.00,0.00,0.00,0.00,0.00,0.00,0.00,0.00,0.00,0.00,860.69,NA,NA,NA,0.5 M H2SO4,0.0000,0.00,"Potentiodynamic Polarization, the electrochemical experiments were carried out in an inert gas glove box by using a 0.5 M H2SO4 solution which was de-aerated by purging with N2. Sample disks of 10 mm diameter were mounted in the electrochemical glass cell equipped with a platinum counter electrode and a mercurous sulfate reference electrode.",1.00,NA,NA,"no major difference between different sample in fig 1, N<10ppm",33,Fe Alloy,,,,
296.00,66.81,16.64,14.23,2.25,0.00,0.00,0.00,NA,0.01,0.01,NA,0.00,0.00,0.05,0.00,0.00,0.00,0.00,0.00,0.00,0.00,0.00,0.00,0.00,477.73,NA,NA,25,1 M KCl,1.0000,7.00,"Potentiodynamic Polarization, Cu-wire was spot-welded to one side of each specimen, mounted in epoxy resin, and ground to 2000 grade silicon carbide. To avoid crevice corrosion, the specimenmount interface was carefully coated with a thin ®lm of silicone sealant. Approximately 1 cm2 of the surface was exposed to the test solution.",0.20,"The alloys were induction melted in a vacuum furnace and cast into ingots. The ingots were hot-rolled in a controlled atmosphere, and then cold-rolled to 2.154 mm thick sheets. Before the experiments, all specimens were solution annealed for 20 min at 1150°C, and then water quenched.","Single austenitic phase. No second phase. Two types of inclusions, MnS and alumina, were found",perform at room temperature,34,Fe Alloy,,,,
297.00,66.76,16.56,14.26,2.27,0.00,0.06,0.00,NA,0.01,0.01,NA,0.00,0.00,0.07,0.00,0.00,0.00,0.00,0.00,0.00,0.00,0.00,0.00,0.00,673.94,NA,NA,25,1 M KCl,1.0000,7.00,"Potentiodynamic Polarization. Potentiodynamic polarization tests were performed using a three-electrode cell system consisting of a saturated calomel electrode (SCE) as a reference, a platinum electrode as a counter, and a specimen as the working electrode. The sample was kept immersed in the test solution for 2 h at open-circuit potential. After obtaining the stable corrosion potential (Ecorr), the potential was raised in the anodic direction, from ±100 mV below Ecorr, at a scan rate of 0.2 mV/s.",0.20,"The alloys were induction melted in a vacuum furnace and cast into ingots. The ingots were hot-rolled in a controlled atmosphere, and then cold-rolled to 2.154 mm thick sheets. Before the experiments, all specimens were solution annealed for 20 min at 1150°C, and then water quenched.","Single austenitic phase. No second phase. Two types of inclusions, MnS and alumina, were found",perform at room temperature,34,Fe Alloy,,,,
298.00,67.07,16.40,14.10,2.23,0.00,0.12,0.00,NA,0.01,0.01,NA,0.00,0.00,0.06,0.00,0.00,0.00,0.00,0.00,0.00,0.00,0.00,0.00,0.00,936.28,NA,NA,25,1 M KCl,1.0000,7.00,"Potentiodynamic Polarization. Potentiodynamic polarization tests were performed using a three-electrode cell system consisting of a saturated calomel electrode (SCE) as a reference, a platinum electrode as a counter, and a specimen as the working electrode. The sample was kept immersed in the test solution for 2 h at open-circuit potential. After obtaining the stable corrosion potential (Ecorr), the potential was raised in the anodic direction, from ±100 mV below Ecorr, at a scan rate of 0.2 mV/s.",0.20,"The alloys were induction melted in a vacuum furnace and cast into ingots. The ingots were hot-rolled in a controlled atmosphere, and then cold-rolled to 2.154 mm thick sheets. Before the experiments, all specimens were solution annealed for 20 min at 1150°C, and then water quenched.","Single austenitic phase. No second phase. Two types of inclusions, MnS and alumina, were found",perform at room temperature,34,Fe Alloy,,,,
299.00,66.99,16.36,14.08,2.29,0.00,0.17,0.00,NA,0.02,0.01,NA,0.00,0.00,0.08,0.00,0.00,0.00,0.00,0.00,0.00,0.00,0.00,0.00,0.00,1168.83,NA,NA,25,1 M KCl,1.0000,7.00,"Potentiodynamic Polarization. Potentiodynamic polarization tests were performed using a three-electrode cell system consisting of a saturated calomel electrode (SCE) as a reference, a platinum electrode as a counter, and a specimen as the working electrode. The sample was kept immersed in the test solution for 2 h at open-circuit potential. After obtaining the stable corrosion potential (Ecorr), the potential was raised in the anodic direction, from ±100 mV below Ecorr, at a scan rate of 0.2 mV/s.",0.20,"The alloys were induction melted in a vacuum furnace and cast into ingots. The ingots were hot-rolled in a controlled atmosphere, and then cold-rolled to 2.154 mm thick sheets. Before the experiments, all specimens were solution annealed for 20 min at 1150°C, and then water quenched.","Single austenitic phase. No second phase. Two types of inclusions, MnS and alumina, were found",perform at room temperature,34,Fe Alloy,,,,
300.00,46.20,16.91,14.29,2.18,0.00,0.39,0.00,NA,0.01,20.00,NA,0.00,0.00,0.01,0.00,0.00,0.00,0.00,0.00,0.00,0.00,0.00,0.00,0.00,440.00,NA,NA,25,1 M KCl,1.0000,7.00,"Potentiodynamic Polarization. Potentiodynamic polarization tests were performed using a three-electrode cell system consisting of a saturated calomel electrode (SCE) as a reference, a platinum electrode as a counter, and a specimen as the working electrode. The sample was kept immersed in the test solution for 2 h at open-circuit potential. After obtaining the stable corrosion potential (Ecorr), the potential was raised in the anodic direction, from ±100 mV below Ecorr, at a scan rate of 0.2 mV/s.",0.20,"The alloys were induction melted in a vacuum furnace and cast into ingots. The ingots were hot-rolled in a controlled atmosphere, and then cold-rolled to 2.154 mm thick sheets. Before the experiments, all specimens were solution annealed for 20 min at 1150°C, and then water quenched.","Single austenitic phase. No second phase. Two types of inclusions, MnS and alumina, were found",perform at room temperature,34,Fe Alloy,,,,
301.00,66.81,16.64,14.23,2.25,0.00,0.00,0.00,NA,0.01,0.01,NA,0.00,0.00,0.05,0.00,0.00,0.00,0.00,0.00,0.00,0.00,0.00,0.00,0.00,203.35,NA,NA,25,0.5 M HCl,0.5000,0.30,"Potentiodynamic Polarization. Potentiodynamic polarization tests were performed using a three-electrode cell system consisting of a saturated calomel electrode (SCE) as a reference, a platinum electrode as a counter, and a specimen as the working electrode. The sample was kept immersed in the test solution for 2 h at open-circuit potential. After obtaining the stable corrosion potential (Ecorr), the potential was raised in the anodic direction, from ±100 mV below Ecorr, at a scan rate of 0.2 mV/s.",0.20,"The alloys were induction melted in a vacuum furnace and cast into ingots. The ingots were hot-rolled in a controlled atmosphere, and then cold-rolled to 2.154 mm thick sheets. Before the experiments, all specimens were solution annealed for 20 min at 1150°C, and then water quenched.","Single austenitic phase. No second phase. Two types of inclusions, MnS and alumina, were found",perform at room temperature,34,Fe Alloy,,,,
302.00,66.76,16.56,14.26,2.27,0.00,0.06,0.00,NA,0.01,0.01,NA,0.00,0.00,0.07,0.00,0.00,0.00,0.00,0.00,0.00,0.00,0.00,0.00,0.00,254.10,NA,NA,25,0.5 M HCl,0.5000,0.30,"Potentiodynamic Polarization. Potentiodynamic polarization tests were performed using a three-electrode cell system consisting of a saturated calomel electrode (SCE) as a reference, a platinum electrode as a counter, and a specimen as the working electrode. The sample was kept immersed in the test solution for 2 h at open-circuit potential. After obtaining the stable corrosion potential (Ecorr), the potential was raised in the anodic direction, from ±100 mV below Ecorr, at a scan rate of 0.2 mV/s.",0.20,"The alloys were induction melted in a vacuum furnace and cast into ingots. The ingots were hot-rolled in a controlled atmosphere, and then cold-rolled to 2.154 mm thick sheets. Before the experiments, all specimens were solution annealed for 20 min at 1150°C, and then water quenched.","Single austenitic phase. No second phase. Two types of inclusions, MnS and alumina, were found",perform at room temperature,34,Fe Alloy,,,,
303.00,67.07,16.40,14.10,2.23,0.00,0.12,0.00,NA,0.01,0.01,NA,0.00,0.00,0.06,0.00,0.00,0.00,0.00,0.00,0.00,0.00,0.00,0.00,0.00,304.88,NA,NA,25,0.5 M HCl,0.5000,0.30,"Potentiodynamic Polarization. Potentiodynamic polarization tests were performed using a three-electrode cell system consisting of a saturated calomel electrode (SCE) as a reference, a platinum electrode as a counter, and a specimen as the working electrode. The sample was kept immersed in the test solution for 2 h at open-circuit potential. After obtaining the stable corrosion potential (Ecorr), the potential was raised in the anodic direction, from ±100 mV below Ecorr, at a scan rate of 0.2 mV/s.",0.20,"The alloys were induction melted in a vacuum furnace and cast into ingots. The ingots were hot-rolled in a controlled atmosphere, and then cold-rolled to 2.154 mm thick sheets. Before the experiments, all specimens were solution annealed for 20 min at 1150°C, and then water quenched.","Single austenitic phase. No second phase. Two types of inclusions, MnS and alumina, were found",perform at room temperature,34,Fe Alloy,,,,
304.00,66.99,16.36,14.08,2.29,0.00,0.17,0.00,NA,0.02,0.01,NA,0.00,0.00,0.08,0.00,0.00,0.00,0.00,0.00,0.00,0.00,0.00,0.00,0.00,345.68,NA,NA,25,0.5 M HCl,0.5000,0.30,"Potentiodynamic Polarization. Potentiodynamic polarization tests were performed using a three-electrode cell system consisting of a saturated calomel electrode (SCE) as a reference, a platinum electrode as a counter, and a specimen as the working electrode. The sample was kept immersed in the test solution for 2 h at open-circuit potential. After obtaining the stable corrosion potential (Ecorr), the potential was raised in the anodic direction, from ±100 mV below Ecorr, at a scan rate of 0.2 mV/s.",0.20,"The alloys were induction melted in a vacuum furnace and cast into ingots. The ingots were hot-rolled in a controlled atmosphere, and then cold-rolled to 2.154 mm thick sheets. Before the experiments, all specimens were solution annealed for 20 min at 1150°C, and then water quenched.","Single austenitic phase. No second phase. Two types of inclusions, MnS and alumina, were found",perform at room temperature,34,Fe Alloy,,,,
305.00,53.81,19.86,19.98,5.99,0.03,0.01,0.00,0.01,0.08,0.20,NA,0.01,0.02,0.00,0.00,0.00,0.00,0.00,0.00,0.00,0.00,0.00,0.00,0.00,841.51,NA,NA,22,de-aerated 0.1 M HCI + 0.4 M NaCl,0.5000,1.00,"Potentiodynamic Polarization. Polarization was performed in an electrochemical cell attached to the ESCA instrument. The arrangement allows the samples to be transferred to the analyser without air exposure. The electrolyte was de-aerated by Ar bubbling for 2 h before exposure. The samples were activated at - 700 mV for 10 min. The sweep rate at the potentiodynamic tests was 1 mVs_‘. The samples prepared for the ESCA analyses were polarized by stepping the potential from the activation potential to the potentials - 75, 500 and 800 mV (SCE). The potentials were maintained for 10 min and 2 h.",1.00,The steels were heat treated at 1100 and 1250°C followed by quenching in water in order to homogenize the structure.,NA,no major difference between two samples,35,Fe Alloy,,,,
306.00,53.85,19.74,19.96,5.96,0.03,0.19,0.00,0.01,0.09,0.14,NA,0.01,0.02,0.00,0.00,0.00,0.00,0.00,0.00,0.00,0.00,0.00,0.00,0.00,841.51,NA,NA,22,de-aerated 0.1 M HCI + 0.4 M NaCl,0.5000,1.00,"Potentiodynamic Polarization. Polarization was performed in an electrochemical cell attached to the ESCA instrument. The arrangement allows the samples to be transferred to the analyser without air exposure. The electrolyte was de-aerated by Ar bubbling for 2 h before exposure. The samples were activated at - 700 mV for 10 min. The sweep rate at the potentiodynamic tests was 1 mVs_‘. The samples prepared for the ESCA analyses were polarized by stepping the potential from the activation potential to the potentials - 75, 500 and 800 mV (SCE). The potentials were maintained for 10 min and 2 h.",1.00,The steels were heat treated at 1100 and 1250°C followed by quenching in water in order to homogenize the structure.,NA,no major difference between two samples,35,Fe Alloy,,,,
307.00,67.22,25.10,5.00,2.46,0.00,0.16,0.00,0.07,NA,NA,NA,NA,NA,0.00,0.00,0.00,0.00,0.00,0.00,0.00,0.00,0.00,0.00,0.00,860.00,NA,NA,30,3% NaCl,0.53,NA,ASTM G1,NA," 2h at 1120 celcius, water quenched",Ferritic-Austenitic duplex,"cast alloy,  76 mm thick section, Ferritic-Austenitic Stainless Steel",10,Fe Alloy,,,,
308.00,66.95,25.30,5.23,2.44,0.00,0.05,0.00,0.03,NA,NA,NA,NA,NA,0.00,0.00,0.00,0.00,0.00,0.00,0.00,0.00,0.00,0.00,0.00,160.00,NA,NA,30,3% NaCl,0.53,NA,ASTM G1,NA," 2h at 1120 celcius, water quenched",Ferritic-Austenitic duplex,"cast alloy,  76 mm thick section, Ferritic-Austenitic Stainless Steel",10,Fe Alloy,,,,
309.00,71.93,18.00,10.00,0.00,0.00,NA,0.00,0.07,NA,NA,NA,NA,NA,0.00,0.00,0.00,0.00,0.00,0.00,0.00,0.00,0.00,0.00,0.00,850.00,NA,NA,30,1N H2SO4 (N2 purged),1.00E-06,0,ASTM G1,0.166,annealed ,austenitic ,18Cr-10Ni Stainless Steel (likely Type-304 S),84,Fe Alloy,,,,
310.00,82.93,17.00,0.00,0.00,0.00,NA,0.00,0.07,NA,NA,NA,NA,NA,0.00,0.00,0.00,0.00,0.00,0.00,0.00,0.00,0.00,0.00,0.00,600.00,NA,NA,30,1N H2SO4 (N2 purged),1.00E-06,0,ASTM G1,0.166,annealed ,ferritic,17Cr-0Ni Stainless Steel (likely Type 430-SK),84,Fe Alloy,,,,
311.00,68.93,18.00,10.00,3.00,0.00,NA,0.00,0.07,NA,NA,NA,NA,NA,0.00,0.00,0.00,0.00,0.00,0.00,0.00,0.00,0.00,0.00,0.00,815.00,NA,NA,30,1N H2SO4 (N2 purged),1.00E-06,0,ASTM G1,0.166,annealed ,austenitic ,18Cr-10Ni-3Mo Stainless Steel ,84,Fe Alloy,,,,
312.00,43.44,20.00,29.00,3.00,0.00,NA,1.00,0.06,NA,NA,3.50,NA,NA,0.00,0.00,0.00,0.00,0.00,0.00,0.00,0.00,0.00,0.00,0.00,830.00,NA,NA,30,1N H2SO4 (N2 purged),1.00E-06,0,ASTMG1,0.166,annealed ,NA,29Ni-20Cr-3Mo-3.5Cu-1Nb High Alloy Stainless Steel,84,Fe Alloy,,,,
313.00,71.93,18.00,10.00,0.00,0.00,NA,0.00,0.07,NA,NA,NA,NA,NA,0.00,0.00,0.00,0.00,0.00,0.00,0.00,0.00,0.00,0.00,0.00,800.00,NA,NA,30,1N H2SO4 (N2 purged),1.00E-06,0,ASTMG1,0.166,sensitized,austenitic ,18Cr-10Ni Stainless Steel (likely Type-304 S),84,Fe Alloy,,,,
314.00,68.93,18.00,10.00,3.00,0.00,NA,0.00,0.07,NA,NA,NA,NA,NA,0.00,0.00,0.00,0.00,0.00,0.00,0.00,0.00,0.00,0.00,0.00,870.00,NA,NA,30,1N H2SO4 (N2 purged),1.00E-06,0,ASTMG1,0.166,sensitized,austenitic ,18Cr-10Ni-3Mo Stainless Steel ,84,Fe Alloy,,,,
315.00,68.97,18.00,10.00,3.00,0.00,NA,0.00,0.04,NA,NA,NA,NA,NA,0.00,0.00,0.00,0.00,0.00,0.00,0.00,0.00,0.00,0.00,0.00,880.00,NA,NA,30,1N H2SO4 (N2 purged),1.00E-06,0,ASTMG1,0.166,sensitized,austenitic ,18Cr-10Ni-3Mo Stainless Steel ,84,Fe Alloy,,,,
316.00,67.93,18.00,10.00,3.00,0.00,NA,1.00,0.07,NA,NA,NA,NA,NA,0.00,0.00,0.00,0.00,0.00,0.00,0.00,0.00,0.00,0.00,0.00,810.00,NA,NA,30,1N H2SO4 (N2 purged),1.00E-06,0,ASTMG1,0.166,annealed ,austenitic ,18Cr-10Ni-3Mo-1Nb Stainless Steel,84,Fe Alloy,,,,
317.00,72.00,18.00,10.00,0.00,0.00,NA,0.00,NA,NA,NA,NA,NA,NA,0.00,0.00,0.00,0.00,0.00,0.00,0.00,0.00,0.00,0.00,0.00,-50.00,NA,NA,30,3% NaCl (N2 purged),5.30E-01,NA,ASTMG1,0.166,NA,austenitic ,18Cr-10Ni Stainless Steel (likely Type-304 S),84,Fe Alloy,,,,
318.00,69.00,18.00,10.00,3.00,0.00,NA,0.00,NA,NA,NA,NA,NA,NA,0.00,0.00,0.00,0.00,0.00,0.00,0.00,0.00,0.00,0.00,0.00,200.00,NA,NA,30,3% NaCl (N2 purged),5.30E-01,NA,ASTMG1,0.166,NA,austenitic ,18Cr-10Ni-3Mo Stainless Steel ,84,Fe Alloy,,,,
319.00,64.00,25.00,5.50,2.50,0.00,NA,0.00,NA,NA,NA,3.00,NA,NA,0.00,0.00,0.00,0.00,0.00,0.00,0.00,0.00,0.00,0.00,0.00,850.00,NA,NA,30,3% NaCl (N2 purged),5.30E-01,NA,ASTMG1,0.166,NA,Ferritic-Austenitic duplex,Ferralium alloy,84,Fe Alloy,,,,
320.00,64.00,25.00,5.50,2.50,0.00,NA,0.00,NA,NA,NA,3.00,NA,NA,0.00,0.00,0.00,0.00,0.00,0.00,0.00,0.00,0.00,0.00,0.00,940.00,NA,NA,30,10N H2SO4 (N2 purged),1.00E-06,-1,ASTMG1,0.166,NA,Ferritic-Austenitic duplex,Ferralium alloy,84,Fe Alloy,,,,
321.00,64.00,25.00,5.50,2.50,0.00,NA,0.00,NA,NA,NA,3.00,NA,NA,0.00,0.00,0.00,0.00,0.00,0.00,0.00,0.00,0.00,0.00,0.00,920.00,NA,NA,30,3% NaCl (N2 purged),5.30E-01,NA,ASTMG1,0.166,solution treat at 1120 celcius ,Ferritic-Austenitic duplex,Ferralium alloy,84,Fe Alloy,,,,
322.00,64.00,25.00,5.50,2.50,0.00,NA,0.00,NA,NA,NA,3.00,NA,NA,0.00,0.00,0.00,0.00,0.00,0.00,0.00,0.00,0.00,0.00,0.00,80.00,NA,NA,30,3% NaCl (N2 purged),5.30E-01,NA,ASTMG1,0.166,as cast,Ferritic-Austenitic duplex,Ferralium alloy,84,Fe Alloy,,,,
323.00,64.00,25.00,5.50,2.50,0.00,NA,0.00,NA,NA,NA,3.00,NA,NA,0.00,0.00,0.00,0.00,0.00,0.00,0.00,0.00,0.00,0.00,0.00,40.00,NA,NA,30,3% NaCl (N2 purged),5.30E-01,NA,ASTMG!,0.166,as rolled,Ferritic-Austenitic duplex,Ferralium alloy,84,Fe Alloy,,,,
324.00,63.17,25.50,5.50,3.00,0.00,0.10,0.00,0.08,NA,NA,2.65,NA,NA,0.00,0.00,0.00,0.00,0.00,0.00,0.00,0.00,0.00,0.00,0.00,906.00,NA,NA,30,3% NaCl,5.30E-01,NA,NA,NA,"solution treat at 1120 celcius, water quench ",50/50 austenite-ferrite ,Ferralium alloy 255,85,Fe Alloy,,,,
325.00,63.17,25.50,5.50,3.00,0.00,0.10,0.00,0.08,NA,NA,2.65,NA,NA,0.00,0.00,0.00,0.00,0.00,0.00,0.00,0.00,0.00,0.00,0.00,406.00,NA,NA,40,3% NaCl  ,5.30E-01,NA,NA,NA,"solution treat at 1120 celcius, water quench ",50/50 austenite-ferrite ,Ferralium alloy 255,85,Fe Alloy,,,,
326.00,61.07,27.50,7.50,2.50,0.00,0.10,0.00,0.08,NA,NA,1.25,NA,NA,0.00,0.00,0.00,0.00,0.00,0.00,0.00,0.00,0.00,0.00,0.00,906.00,NA,NA,40,3% NaCl  ,5.30E-01,NA,NA,NA,"solution treat at 1120 celcius, water quench ",50/50 austenite-ferrite ,Ferralium alloy 288,85,Fe Alloy,,,,
327.00,61.07,27.50,7.50,2.50,0.00,0.10,0.00,0.08,NA,NA,1.25,NA,NA,0.00,0.00,0.00,0.00,0.00,0.00,0.00,0.00,0.00,0.00,0.00,806.00,NA,NA,50,3% NaCl  ,5.30E-01,NA,NA,NA,"solution treat at 1120 celcius, water quench ",50/50 austenite-ferrite ,Ferralium alloy 288,85,Fe Alloy,,,,
328.00,61.07,27.50,7.50,2.50,0.00,0.10,0.00,0.08,NA,NA,1.25,NA,NA,0.00,0.00,0.00,0.00,0.00,0.00,0.00,0.00,0.00,0.00,0.00,266.00,NA,NA,60,3% NaCl  ,5.30E-01,NA,NA,NA,"solution treat at 1120 celcius, water quench ",50/50 austenite-ferrite ,Ferralium alloy 288,85,Fe Alloy,,,,
329.00,43.87,21.00,28.50,4.00,0.00,0.56,0.00,0.07,NA,NA,2.00,NA,NA,0.00,0.00,0.00,0.00,0.00,0.00,0.00,0.00,0.00,0.00,0.00,906.00,NA,NA,20,3% NaCl  ,5.30E-01,NA,NA,NA,"solution treat at 1120 celcius, water quench ",austenitic ,Cast 20-type,85,Fe Alloy,,,,
330.00,43.87,21.00,28.50,4.00,0.00,0.56,0.00,0.07,NA,NA,2.00,NA,NA,0.00,0.00,0.00,0.00,0.00,0.00,0.00,0.00,0.00,0.00,0.00,806.00,NA,NA,30,3% NaCl  ,5.30E-01,NA,NA,NA,"solution treat at 1120 celcius, water quench ",austenitic ,Cast 20-type,85,Fe Alloy,,,,
331.00,43.87,21.00,28.50,4.00,0.00,0.56,0.00,0.07,NA,NA,2.00,NA,NA,0.00,0.00,0.00,0.00,0.00,0.00,0.00,0.00,0.00,0.00,0.00,286.00,NA,NA,40,3% NaCl  ,5.30E-01,NA,NA,NA,"solution treat at 1120 celcius, water quench ",austenitic ,Cast 20-type,85,Fe Alloy,,,,
332.00,25.06,15.00,59.94,0.00,0.00,NA,0.00,NA,NA,NA,NA,NA,NA,0.00,0.00,0.00,0.00,0.00,0.00,0.00,0.00,0.00,0.00,0.00,137.00,NA,NA,25,0.1N NaCl,0.1000,7.00,"Potentiostatic Polarization. The experimental procedure was to first polarize the electrode potentiostatically at the least noble potential within the passive region for at least 15 min in order to achieve steady-state passivity. The potential was then advanced in stages of 50 mV, allowing 5 min between each change. Initially the current decreased or remained constant after each potential adjustment, but eventually a steadily increasing current at some potential V'c indicated the onset of pitting (or of transpassivity). Steady-state values Vc were obtained subsequently by holding the potential for long times at a fixed value and then observing pitting or the lack of it under a low power microscope. The lowest potential for which pitting could not be observed after a 10-hr or longer period of constant polarization was considered to be the steady-state value Vc. Reproducibility was in the order of ±5 mv.",steady state,"The ingots were homogenized in A or He, usually at 1050-1100 oC for several hours. Ingots of Ni-Cr, Ni-Mo, and Cr-Fe were cold rolled to 0.25 cm, then annealed at 1000-1050 oC and water quenched. The Cr-Fe alloys containing more than 40% Cr were difficult to roll or swage, hence electrodes were machined directly from the homogenized ingot. Ingots of the lower % Cr-Fe alloys and of the stainless steels were swaged to about 0.45 cm diam rods, annealed at 1050 oC and water quenched. All electrodes measured approximately 2 cm long and were either 0.4 cm diam or 0.5 cm wide by 0.2 cm thick. ",NA,"The electrodes were abraded to a final 3/0 emery paper, and pickled usually in 15% HNO3, 5% HF at 80 oC for 5 min to remove the cold worked surface.",1,Other,,,,
333.00,72.00,15.00,13.00,0.00,0.00,NA,0.00,NA,NA,NA,NA,NA,NA,0.00,0.00,0.00,0.00,0.00,0.00,0.00,0.00,0.00,0.00,0.00,33.00,NA,NA,25,0.1N NaCl,0.1000,7.00,"Potentiostatic Polarization. The experimental procedure was to first polarize the electrode potentiostatically at the least noble potential within the passive region for at least 15 min in order to achieve steady-state passivity. The potential was then advanced in stages of 50 mV, allowing 5 min between each change. Initially the current decreased or remained constant after each potential adjustment, but eventually a steadily increasing current at some potential V'c indicated the onset of pitting (or of transpassivity). Steady-state values Vc were obtained subsequently by holding the potential for long times at a fixed value and then observing pitting or the lack of it under a low power microscope. The lowest potential for which pitting could not be observed after a 10-hr or longer period of constant polarization was considered to be the steady-state value Vc. Reproducibility was in the order of ±5 mv.",steady state,"The ingots were homogenized in A or He, usually at 1050-1100 oC for several hours. Ingots of Ni-Cr, Ni-Mo, and Cr-Fe were cold rolled to 0.25 cm, then annealed at 1000-1050 oC and water quenched. The Cr-Fe alloys containing more than 40% Cr were difficult to roll or swage, hence electrodes were machined directly from the homogenized ingot. Ingots of the lower % Cr-Fe alloys and of the stainless steels were swaged to about 0.45 cm diam rods, annealed at 1050 oC and water quenched. All electrodes measured approximately 2 cm long and were either 0.4 cm diam or 0.5 cm wide by 0.2 cm thick. ",NA,"The electrodes were abraded to a final 3/0 emery paper, and pickled usually in 15% HNO3, 5% HF at 80 oC for 5 min to remove the cold worked surface.",1,Fe Alloy,,,,
334.00,71.56,15.00,13.00,0.44,0.00,NA,0.00,NA,NA,NA,NA,NA,NA,0.00,0.00,0.00,0.00,0.00,0.00,0.00,0.00,0.00,0.00,0.00,58.00,NA,NA,25,0.1N NaCl,0.1000,7.00,"Potentiostatic Polarization. The experimental procedure was to first polarize the electrode potentiostatically at the least noble potential within the passive region for at least 15 min in order to achieve steady-state passivity. The potential was then advanced in stages of 50 mV, allowing 5 min between each change. Initially the current decreased or remained constant after each potential adjustment, but eventually a steadily increasing current at some potential V'c indicated the onset of pitting (or of transpassivity). Steady-state values Vc were obtained subsequently by holding the potential for long times at a fixed value and then observing pitting or the lack of it under a low power microscope. The lowest potential for which pitting could not be observed after a 10-hr or longer period of constant polarization was considered to be the steady-state value Vc. Reproducibility was in the order of ±5 mv.",steady state,"The ingots were homogenized in A or He, usually at 1050-1100 oC for several hours. Ingots of Ni-Cr, Ni-Mo, and Cr-Fe were cold rolled to 0.25 cm, then annealed at 1000-1050 oC and water quenched. The Cr-Fe alloys containing more than 40% Cr were difficult to roll or swage, hence electrodes were machined directly from the homogenized ingot. Ingots of the lower % Cr-Fe alloys and of the stainless steels were swaged to about 0.45 cm diam rods, annealed at 1050 oC and water quenched. All electrodes measured approximately 2 cm long and were either 0.4 cm diam or 0.5 cm wide by 0.2 cm thick. ",NA,"The electrodes were abraded to a final 3/0 emery paper, and pickled usually in 15% HNO3, 5% HF at 80 oC for 5 min to remove the cold worked surface.",1,Fe Alloy,,,,
335.00,71.05,15.00,13.00,0.95,0.00,NA,0.00,NA,NA,NA,NA,NA,NA,0.00,0.00,0.00,0.00,0.00,0.00,0.00,0.00,0.00,0.00,0.00,98.00,NA,NA,25,0.1N NaCl,0.1000,7.00,"Potentiostatic Polarization. The experimental procedure was to first polarize the electrode potentiostatically at the least noble potential within the passive region for at least 15 min in order to achieve steady-state passivity. The potential was then advanced in stages of 50 mV, allowing 5 min between each change. Initially the current decreased or remained constant after each potential adjustment, but eventually a steadily increasing current at some potential V'c indicated the onset of pitting (or of transpassivity). Steady-state values Vc were obtained subsequently by holding the potential for long times at a fixed value and then observing pitting or the lack of it under a low power microscope. The lowest potential for which pitting could not be observed after a 10-hr or longer period of constant polarization was considered to be the steady-state value Vc. Reproducibility was in the order of ±5 mv.",steady state,"The ingots were homogenized in A or He, usually at 1050-1100 oC for several hours. Ingots of Ni-Cr, Ni-Mo, and Cr-Fe were cold rolled to 0.25 cm, then annealed at 1000-1050 oC and water quenched. The Cr-Fe alloys containing more than 40% Cr were difficult to roll or swage, hence electrodes were machined directly from the homogenized ingot. Ingots of the lower % Cr-Fe alloys and of the stainless steels were swaged to about 0.45 cm diam rods, annealed at 1050 oC and water quenched. All electrodes measured approximately 2 cm long and were either 0.4 cm diam or 0.5 cm wide by 0.2 cm thick. ",NA,"The electrodes were abraded to a final 3/0 emery paper, and pickled usually in 15% HNO3, 5% HF at 80 oC for 5 min to remove the cold worked surface.",1,Fe Alloy,,,,
336.00,70.55,15.00,13.00,1.45,0.00,NA,0.00,NA,NA,NA,NA,NA,NA,0.00,0.00,0.00,0.00,0.00,0.00,0.00,0.00,0.00,0.00,0.00,162.00,NA,NA,25,0.1N NaCl,0.1000,7.00,"Potentiostatic Polarization. The experimental procedure was to first polarize the electrode potentiostatically at the least noble potential within the passive region for at least 15 min in order to achieve steady-state passivity. The potential was then advanced in stages of 50 mV, allowing 5 min between each change. Initially the current decreased or remained constant after each potential adjustment, but eventually a steadily increasing current at some potential V'c indicated the onset of pitting (or of transpassivity). Steady-state values Vc were obtained subsequently by holding the potential for long times at a fixed value and then observing pitting or the lack of it under a low power microscope. The lowest potential for which pitting could not be observed after a 10-hr or longer period of constant polarization was considered to be the steady-state value Vc. Reproducibility was in the order of ±5 mv.",steady state,"The ingots were homogenized in A or He, usually at 1050-1100 oC for several hours. Ingots of Ni-Cr, Ni-Mo, and Cr-Fe were cold rolled to 0.25 cm, then annealed at 1000-1050 oC and water quenched. The Cr-Fe alloys containing more than 40% Cr were difficult to roll or swage, hence electrodes were machined directly from the homogenized ingot. Ingots of the lower % Cr-Fe alloys and of the stainless steels were swaged to about 0.45 cm diam rods, annealed at 1050 oC and water quenched. All electrodes measured approximately 2 cm long and were either 0.4 cm diam or 0.5 cm wide by 0.2 cm thick. ",NA,"The electrodes were abraded to a final 3/0 emery paper, and pickled usually in 15% HNO3, 5% HF at 80 oC for 5 min to remove the cold worked surface.",1,Fe Alloy,,,,
337.00,70.10,15.00,13.00,1.90,0.00,NA,0.00,NA,NA,NA,NA,NA,NA,0.00,0.00,0.00,0.00,0.00,0.00,0.00,0.00,0.00,0.00,0.00,290.00,NA,NA,25,0.1N NaCl,0.1000,7.00,"Potentiostatic Polarization. The experimental procedure was to first polarize the electrode potentiostatically at the least noble potential within the passive region for at least 15 min in order to achieve steady-state passivity. The potential was then advanced in stages of 50 mV, allowing 5 min between each change. Initially the current decreased or remained constant after each potential adjustment, but eventually a steadily increasing current at some potential V'c indicated the onset of pitting (or of transpassivity). Steady-state values Vc were obtained subsequently by holding the potential for long times at a fixed value and then observing pitting or the lack of it under a low power microscope. The lowest potential for which pitting could not be observed after a 10-hr or longer period of constant polarization was considered to be the steady-state value Vc. Reproducibility was in the order of ±5 mv.",steady state,"The ingots were homogenized in A or He, usually at 1050-1100 oC for several hours. Ingots of Ni-Cr, Ni-Mo, and Cr-Fe were cold rolled to 0.25 cm, then annealed at 1000-1050 oC and water quenched. The Cr-Fe alloys containing more than 40% Cr were difficult to roll or swage, hence electrodes were machined directly from the homogenized ingot. Ingots of the lower % Cr-Fe alloys and of the stainless steels were swaged to about 0.45 cm diam rods, annealed at 1050 oC and water quenched. All electrodes measured approximately 2 cm long and were either 0.4 cm diam or 0.5 cm wide by 0.2 cm thick. ",NA,"The electrodes were abraded to a final 3/0 emery paper, and pickled usually in 15% HNO3, 5% HF at 80 oC for 5 min to remove the cold worked surface.",1,Fe Alloy,,,,
338.00,69.58,15.00,13.00,2.42,0.00,NA,0.00,NA,NA,NA,NA,NA,NA,0.00,0.00,0.00,0.00,0.00,0.00,0.00,0.00,0.00,0.00,0.00,481.00,NA,NA,25,0.1N NaCl,0.1000,7.00,"Potentiostatic Polarization. The experimental procedure was to first polarize the electrode potentiostatically at the least noble potential within the passive region for at least 15 min in order to achieve steady-state passivity. The potential was then advanced in stages of 50 mV, allowing 5 min between each change. Initially the current decreased or remained constant after each potential adjustment, but eventually a steadily increasing current at some potential V'c indicated the onset of pitting (or of transpassivity). Steady-state values Vc were obtained subsequently by holding the potential for long times at a fixed value and then observing pitting or the lack of it under a low power microscope. The lowest potential for which pitting could not be observed after a 10-hr or longer period of constant polarization was considered to be the steady-state value Vc. Reproducibility was in the order of ±5 mv.",steady state,"The ingots were homogenized in A or He, usually at 1050-1100 oC for several hours. Ingots of Ni-Cr, Ni-Mo, and Cr-Fe were cold rolled to 0.25 cm, then annealed at 1000-1050 oC and water quenched. The Cr-Fe alloys containing more than 40% Cr were difficult to roll or swage, hence electrodes were machined directly from the homogenized ingot. Ingots of the lower % Cr-Fe alloys and of the stainless steels were swaged to about 0.45 cm diam rods, annealed at 1050 oC and water quenched. All electrodes measured approximately 2 cm long and were either 0.4 cm diam or 0.5 cm wide by 0.2 cm thick. ",NA,"The electrodes were abraded to a final 3/0 emery paper, and pickled usually in 15% HNO3, 5% HF at 80 oC for 5 min to remove the cold worked surface.",1,Fe Alloy,,,,
339.00,71.99,15.00,13.00,0.01,0.00,NA,0.00,NA,NA,NA,NA,NA,NA,0.00,0.00,0.00,0.00,0.00,0.00,0.00,0.00,0.00,0.00,0.00,558.00,NA,NA,0,0.1N NaCl,0.1000,7.00,"Potentiostatic Polarization. The experimental procedure was to first polarize the electrode potentiostatically at the least noble potential within the passive region for at least 15 min in order to achieve steady-state passivity. The potential was then advanced in stages of 50 mV, allowing 5 min between each change. Initially the current decreased or remained constant after each potential adjustment, but eventually a steadily increasing current at some potential V'c indicated the onset of pitting (or of transpassivity). Steady-state values Vc were obtained subsequently by holding the potential for long times at a fixed value and then observing pitting or the lack of it under a low power microscope. The lowest potential for which pitting could not be observed after a 10-hr or longer period of constant polarization was considered to be the steady-state value Vc. Reproducibility was in the order of ±5 mv.",steady state,"The ingots were homogenized in A or He, usually at 1050-1100 oC for several hours. Ingots of Ni-Cr, Ni-Mo, and Cr-Fe were cold rolled to 0.25 cm, then annealed at 1000-1050 oC and water quenched. The Cr-Fe alloys containing more than 40% Cr were difficult to roll or swage, hence electrodes were machined directly from the homogenized ingot. Ingots of the lower % Cr-Fe alloys and of the stainless steels were swaged to about 0.45 cm diam rods, annealed at 1050 oC and water quenched. All electrodes measured approximately 2 cm long and were either 0.4 cm diam or 0.5 cm wide by 0.2 cm thick. ",NA,"The electrodes were abraded to a final 3/0 emery paper, and pickled usually in 15% HNO3, 5% HF at 80 oC for 5 min to remove the cold worked surface.",1,Fe Alloy,,,,
340.00,71.56,15.00,13.00,0.44,0.00,NA,0.00,NA,NA,NA,NA,NA,NA,0.00,0.00,0.00,0.00,0.00,0.00,0.00,0.00,0.00,0.00,0.00,253.00,NA,NA,0,0.1N NaCl,0.1000,7.00,"Potentiostatic Polarization. The experimental procedure was to first polarize the electrode potentiostatically at the least noble potential within the passive region for at least 15 min in order to achieve steady-state passivity. The potential was then advanced in stages of 50 mV, allowing 5 min between each change. Initially the current decreased or remained constant after each potential adjustment, but eventually a steadily increasing current at some potential V'c indicated the onset of pitting (or of transpassivity). Steady-state values Vc were obtained subsequently by holding the potential for long times at a fixed value and then observing pitting or the lack of it under a low power microscope. The lowest potential for which pitting could not be observed after a 10-hr or longer period of constant polarization was considered to be the steady-state value Vc. Reproducibility was in the order of ±5 mv.",steady state,"The ingots were homogenized in A or He, usually at 1050-1100 oC for several hours. Ingots of Ni-Cr, Ni-Mo, and Cr-Fe were cold rolled to 0.25 cm, then annealed at 1000-1050 oC and water quenched. The Cr-Fe alloys containing more than 40% Cr were difficult to roll or swage, hence electrodes were machined directly from the homogenized ingot. Ingots of the lower % Cr-Fe alloys and of the stainless steels were swaged to about 0.45 cm diam rods, annealed at 1050 oC and water quenched. All electrodes measured approximately 2 cm long and were either 0.4 cm diam or 0.5 cm wide by 0.2 cm thick. ",NA,"The electrodes were abraded to a final 3/0 emery paper, and pickled usually in 15% HNO3, 5% HF at 80 oC for 5 min to remove the cold worked surface.",1,Fe Alloy,,,,
