Repository: trovlunde/stock_analyzer

# Stock Analysis

# ML model retrained every 63 sessions on past data only (slow: minutes per ticker-decade)
uv run stock-analysis-evaluate backtest --strategies ml_walk_forward --retrain-every 63

# Other tickers, a fixed window, report saved to a file
uv run stock-analysis-evaluate backtest --strategies ma_crossover \
  --tickers NVDA AMZN JPM --start 2018-01-01 --end 2024-12-31 --output data/backtests/ma.md
```

Reading the report:

- **Strategy vs buy & hold** — CAGR, volatility, Sharpe, Sortino, max drawdown, Calmar; plus trades, hit rate, turnover, cost drag and average exposure for the strategy.

File: stock_analysis/tuva_help/data/pittingPotential.csv (part 9 of 16)
,"Composition, wt.%",,,,,,,,,,,,,,,,,,,,,,,,"Epit, mV (SCE)",,,Test Temp.,Test Solution,[Cl-],,,Scan Rate,Heat treatment,Microstructures,Comments,Reference,Material class,,,,
341.00,71.05,15.00,13.00,0.96,0.00,NA,0.00,NA,NA,NA,NA,NA,NA,0.00,0.00,0.00,0.00,0.00,0.00,0.00,0.00,0.00,0.00,0.00,176.00,NA,NA,0,0.1N NaCl,0.1000,7.00,"Potentiostatic Polarization. The experimental procedure was to first polarize the electrode potentiostatically at the least noble potential within the passive region for at least 15 min in order to achieve steady-state passivity. The potential was then advanced in stages of 50 mV, allowing 5 min between each change. Initially the current decreased or remained constant after each potential adjustment, but eventually a steadily increasing current at some potential V'c indicated the onset of pitting (or of transpassivity). Steady-state values Vc were obtained subsequently by holding the potential for long times at a fixed value and then observing pitting or the lack of it under a low power microscope. The lowest potential for which pitting could not be observed after a 10-hr or longer period of constant polarization was considered to be the steady-state value Vc. Reproducibility was in the order of ±5 mv.",steady state,"The ingots were homogenized in A or He, usually at 1050-1100 oC for several hours. Ingots of Ni-Cr, Ni-Mo, and Cr-Fe were cold rolled to 0.25 cm, then annealed at 1000-1050 oC and water quenched. The Cr-Fe alloys containing more than 40% Cr were difficult to roll or swage, hence electrodes were machined directly from the homogenized ingot. Ingots of the lower % Cr-Fe alloys and of the stainless steels were swaged to about 0.45 cm diam rods, annealed at 1050 oC and water quenched. All electrodes measured approximately 2 cm long and were either 0.4 cm diam or 0.5 cm wide by 0.2 cm thick. ",NA,"The electrodes were abraded to a final 3/0 emery paper, and pickled usually in 15% HNO3, 5% HF at 80 oC for 5 min to remove the cold worked surface.",1,Fe Alloy,,,,
342.00,70.55,15.00,13.00,1.45,0.00,NA,0.00,NA,NA,NA,NA,NA,NA,0.00,0.00,0.00,0.00,0.00,0.00,0.00,0.00,0.00,0.00,0.00,139.00,NA,NA,0,0.1N NaCl,0.1000,7.00,"Potentiostatic Polarization. The experimental procedure was to first polarize the electrode potentiostatically at the least noble potential within the passive region for at least 15 min in order to achieve steady-state passivity. The potential was then advanced in stages of 50 mV, allowing 5 min between each change. Initially the current decreased or remained constant after each potential adjustment, but eventually a steadily increasing current at some potential V'c indicated the onset of pitting (or of transpassivity). Steady-state values Vc were obtained subsequently by holding the potential for long times at a fixed value and then observing pitting or the lack of it under a low power microscope. The lowest potential for which pitting could not be observed after a 10-hr or longer period of constant polarization was considered to be the steady-state value Vc. Reproducibility was in the order of ±5 mv.",steady state,"The ingots were homogenized in A or He, usually at 1050-1100 oC for several hours. Ingots of Ni-Cr, Ni-Mo, and Cr-Fe were cold rolled to 0.25 cm, then annealed at 1000-1050 oC and water quenched. The Cr-Fe alloys containing more than 40% Cr were difficult to roll or swage, hence electrodes were machined directly from the homogenized ingot. Ingots of the lower % Cr-Fe alloys and of the stainless steels were swaged to about 0.45 cm diam rods, annealed at 1050 oC and water quenched. All electrodes measured approximately 2 cm long and were either 0.4 cm diam or 0.5 cm wide by 0.2 cm thick. ",NA,"The electrodes were abraded to a final 3/0 emery paper, and pickled usually in 15% HNO3, 5% HF at 80 oC for 5 min to remove the cold worked surface.",1,Fe Alloy,,,,
343.00,70.09,15.00,13.00,1.91,0.00,NA,0.00,NA,NA,NA,NA,NA,NA,0.00,0.00,0.00,0.00,0.00,0.00,0.00,0.00,0.00,0.00,0.00,78.00,NA,NA,0,0.1N NaCl,0.1000,7.00,"Potentiostatic Polarization. The experimental procedure was to first polarize the electrode potentiostatically at the least noble potential within the passive region for at least 15 min in order to achieve steady-state passivity. The potential was then advanced in stages of 50 mV, allowing 5 min between each change. Initially the current decreased or remained constant after each potential adjustment, but eventually a steadily increasing current at some potential V'c indicated the onset of pitting (or of transpassivity). Steady-state values Vc were obtained subsequently by holding the potential for long times at a fixed value and then observing pitting or the lack of it under a low power microscope. The lowest potential for which pitting could not be observed after a 10-hr or longer period of constant polarization was considered to be the steady-state value Vc. Reproducibility was in the order of ±5 mv.",steady state,"The ingots were homogenized in A or He, usually at 1050-1100 oC for several hours. Ingots of Ni-Cr, Ni-Mo, and Cr-Fe were cold rolled to 0.25 cm, then annealed at 1000-1050 oC and water quenched. The Cr-Fe alloys containing more than 40% Cr were difficult to roll or swage, hence electrodes were machined directly from the homogenized ingot. Ingots of the lower % Cr-Fe alloys and of the stainless steels were swaged to about 0.45 cm diam rods, annealed at 1050 oC and water quenched. All electrodes measured approximately 2 cm long and were either 0.4 cm diam or 0.5 cm wide by 0.2 cm thick. ",NA,"The electrodes were abraded to a final 3/0 emery paper, and pickled usually in 15% HNO3, 5% HF at 80 oC for 5 min to remove the cold worked surface.",1,Fe Alloy,,,,
344.00,71.99,15.00,13.00,0.01,0.00,NA,0.00,NA,NA,NA,NA,NA,NA,0.00,0.00,0.00,0.00,0.00,0.00,0.00,0.00,0.00,0.00,0.00,179.00,NA,NA,0,0.1N NaBr,0.0000,7.00,"Potentiostatic Polarization. The experimental procedure was to first polarize the electrode potentiostatically at the least noble potential within the passive region for at least 15 min in order to achieve steady-state passivity. The potential was then advanced in stages of 50 mV, allowing 5 min between each change. Initially the current decreased or remained constant after each potential adjustment, but eventually a steadily increasing current at some potential V'c indicated the onset of pitting (or of transpassivity). Steady-state values Vc were obtained subsequently by holding the potential for long times at a fixed value and then observing pitting or the lack of it under a low power microscope. The lowest potential for which pitting could not be observed after a 10-hr or longer period of constant polarization was considered to be the steady-state value Vc. Reproducibility was in the order of ±5 mv.",steady state,"The ingots were homogenized in A or He, usually at 1050-1100 oC for several hours. Ingots of Ni-Cr, Ni-Mo, and Cr-Fe were cold rolled to 0.25 cm, then annealed at 1000-1050 oC and water quenched. The Cr-Fe alloys containing more than 40% Cr were difficult to roll or swage, hence electrodes were machined directly from the homogenized ingot. Ingots of the lower % Cr-Fe alloys and of the stainless steels were swaged to about 0.45 cm diam rods, annealed at 1050 oC and water quenched. All electrodes measured approximately 2 cm long and were either 0.4 cm diam or 0.5 cm wide by 0.2 cm thick. ",NA,"The electrodes were abraded to a final 3/0 emery paper, and pickled usually in 15% HNO3, 5% HF at 80 oC for 5 min to remove the cold worked surface.",1,Fe Alloy,,,,
345.00,71.56,15.00,13.00,0.44,0.00,NA,0.00,NA,NA,NA,NA,NA,NA,0.00,0.00,0.00,0.00,0.00,0.00,0.00,0.00,0.00,0.00,0.00,68.00,NA,NA,0,0.1N NaBr,0.0000,7.00,"Potentiostatic Polarization. The experimental procedure was to first polarize the electrode potentiostatically at the least noble potential within the passive region for at least 15 min in order to achieve steady-state passivity. The potential was then advanced in stages of 50 mV, allowing 5 min between each change. Initially the current decreased or remained constant after each potential adjustment, but eventually a steadily increasing current at some potential V'c indicated the onset of pitting (or of transpassivity). Steady-state values Vc were obtained subsequently by holding the potential for long times at a fixed value and then observing pitting or the lack of it under a low power microscope. The lowest potential for which pitting could not be observed after a 10-hr or longer period of constant polarization was considered to be the steady-state value Vc. Reproducibility was in the order of ±5 mv.",steady state,"The ingots were homogenized in A or He, usually at 1050-1100 oC for several hours. Ingots of Ni-Cr, Ni-Mo, and Cr-Fe were cold rolled to 0.25 cm, then annealed at 1000-1050 oC and water quenched. The Cr-Fe alloys containing more than 40% Cr were difficult to roll or swage, hence electrodes were machined directly from the homogenized ingot. Ingots of the lower % Cr-Fe alloys and of the stainless steels were swaged to about 0.45 cm diam rods, annealed at 1050 oC and water quenched. All electrodes measured approximately 2 cm long and were either 0.4 cm diam or 0.5 cm wide by 0.2 cm thick. ",NA,"The electrodes were abraded to a final 3/0 emery paper, and pickled usually in 15% HNO3, 5% HF at 80 oC for 5 min to remove the cold worked surface.",1,Fe Alloy,,,,
346.00,71.98,15.00,13.00,0.02,0.00,NA,0.00,NA,NA,NA,NA,NA,NA,0.00,0.00,0.00,0.00,0.00,0.00,0.00,0.00,0.00,0.00,0.00,295.00,NA,NA,25,0.1N NaBr,0.0000,7.00,"Potentiostatic Polarization. The experimental procedure was to first polarize the electrode potentiostatically at the least noble potential within the passive region for at least 15 min in order to achieve steady-state passivity. The potential was then advanced in stages of 50 mV, allowing 5 min between each change. Initially the current decreased or remained constant after each potential adjustment, but eventually a steadily increasing current at some potential V'c indicated the onset of pitting (or of transpassivity). Steady-state values Vc were obtained subsequently by holding the potential for long times at a fixed value and then observing pitting or the lack of it under a low power microscope. The lowest potential for which pitting could not be observed after a 10-hr or longer period of constant polarization was considered to be the steady-state value Vc. Reproducibility was in the order of ±5 mv.",steady state,"The ingots were homogenized in A or He, usually at 1050-1100 oC for several hours. Ingots of Ni-Cr, Ni-Mo, and Cr-Fe were cold rolled to 0.25 cm, then annealed at 1000-1050 oC and water quenched. The Cr-Fe alloys containing more than 40% Cr were difficult to roll or swage, hence electrodes were machined directly from the homogenized ingot. Ingots of the lower % Cr-Fe alloys and of the stainless steels were swaged to about 0.45 cm diam rods, annealed at 1050 oC and water quenched. All electrodes measured approximately 2 cm long and were either 0.4 cm diam or 0.5 cm wide by 0.2 cm thick. ",NA,"The electrodes were abraded to a final 3/0 emery paper, and pickled usually in 15% HNO3, 5% HF at 80 oC for 5 min to remove the cold worked surface.",1,Fe Alloy,,,,
347.00,71.55,15.00,13.00,0.45,0.00,NA,0.00,NA,NA,NA,NA,NA,NA,0.00,0.00,0.00,0.00,0.00,0.00,0.00,0.00,0.00,0.00,0.00,281.00,NA,NA,25,0.1N NaBr,0.0000,7.00,"Potentiostatic Polarization. The experimental procedure was to first polarize the electrode potentiostatically at the least noble potential within the passive region for at least 15 min in order to achieve steady-state passivity. The potential was then advanced in stages of 50 mV, allowing 5 min between each change. Initially the current decreased or remained constant after each potential adjustment, but eventually a steadily increasing current at some potential V'c indicated the onset of pitting (or of transpassivity). Steady-state values Vc were obtained subsequently by holding the potential for long times at a fixed value and then observing pitting or the lack of it under a low power microscope. The lowest potential for which pitting could not be observed after a 10-hr or longer period of constant polarization was considered to be the steady-state value Vc. Reproducibility was in the order of ±5 mv.",steady state,"The ingots were homogenized in A or He, usually at 1050-1100 oC for several hours. Ingots of Ni-Cr, Ni-Mo, and Cr-Fe were cold rolled to 0.25 cm, then annealed at 1000-1050 oC and water quenched. The Cr-Fe alloys containing more than 40% Cr were difficult to roll or swage, hence electrodes were machined directly from the homogenized ingot. Ingots of the lower % Cr-Fe alloys and of the stainless steels were swaged to about 0.45 cm diam rods, annealed at 1050 oC and water quenched. All electrodes measured approximately 2 cm long and were either 0.4 cm diam or 0.5 cm wide by 0.2 cm thick. ",NA,"The electrodes were abraded to a final 3/0 emery paper, and pickled usually in 15% HNO3, 5% HF at 80 oC for 5 min to remove the cold worked surface.",1,Fe Alloy,,,,
348.00,70.55,15.00,13.00,1.45,0.00,NA,0.00,NA,NA,NA,NA,NA,NA,0.00,0.00,0.00,0.00,0.00,0.00,0.00,0.00,0.00,0.00,0.00,265.00,NA,NA,25,0.1N NaBr,0.0000,7.00,"Potentiostatic Polarization. The experimental procedure was to first polarize the electrode potentiostatically at the least noble potential within the passive region for at least 15 min in order to achieve steady-state passivity. The potential was then advanced in stages of 50 mV, allowing 5 min between each change. Initially the current decreased or remained constant after each potential adjustment, but eventually a steadily increasing current at some potential V'c indicated the onset of pitting (or of transpassivity). Steady-state values Vc were obtained subsequently by holding the potential for long times at a fixed value and then observing pitting or the lack of it under a low power microscope. The lowest potential for which pitting could not be observed after a 10-hr or longer period of constant polarization was considered to be the steady-state value Vc. Reproducibility was in the order of ±5 mv.",steady state,"The ingots were homogenized in A or He, usually at 1050-1100 oC for several hours. Ingots of Ni-Cr, Ni-Mo, and Cr-Fe were cold rolled to 0.25 cm, then annealed at 1000-1050 oC and water quenched. The Cr-Fe alloys containing more than 40% Cr were difficult to roll or swage, hence electrodes were machined directly from the homogenized ingot. Ingots of the lower % Cr-Fe alloys and of the stainless steels were swaged to about 0.45 cm diam rods, annealed at 1050 oC and water quenched. All electrodes measured approximately 2 cm long and were either 0.4 cm diam or 0.5 cm wide by 0.2 cm thick. ",NA,"The electrodes were abraded to a final 3/0 emery paper, and pickled usually in 15% HNO3, 5% HF at 80 oC for 5 min to remove the cold worked surface.",1,Fe Alloy,,,,
349.00,69.61,15.00,13.00,2.40,0.00,NA,0.00,NA,NA,NA,NA,NA,NA,0.00,0.00,0.00,0.00,0.00,0.00,0.00,0.00,0.00,0.00,0.00,226.00,NA,NA,25,0.1N NaBr,0.0000,7.00,"Potentiostatic Polarization. The experimental procedure was to first polarize the electrode potentiostatically at the least noble potential within the passive region for at least 15 min in order to achieve steady-state passivity. The potential was then advanced in stages of 50 mV, allowing 5 min between each change. Initially the current decreased or remained constant after each potential adjustment, but eventually a steadily increasing current at some potential V'c indicated the onset of pitting (or of transpassivity). Steady-state values Vc were obtained subsequently by holding the potential for long times at a fixed value and then observing pitting or the lack of it under a low power microscope. The lowest potential for which pitting could not be observed after a 10-hr or longer period of constant polarization was considered to be the steady-state value Vc. Reproducibility was in the order of ±5 mv.",steady state,"The ingots were homogenized in A or He, usually at 1050-1100 oC for several hours. Ingots of Ni-Cr, Ni-Mo, and Cr-Fe were cold rolled to 0.25 cm, then annealed at 1000-1050 oC and water quenched. The Cr-Fe alloys containing more than 40% Cr were difficult to roll or swage, hence electrodes were machined directly from the homogenized ingot. Ingots of the lower % Cr-Fe alloys and of the stainless steels were swaged to about 0.45 cm diam rods, annealed at 1050 oC and water quenched. All electrodes measured approximately 2 cm long and were either 0.4 cm diam or 0.5 cm wide by 0.2 cm thick. ",NA,"The electrodes were abraded to a final 3/0 emery paper, and pickled usually in 15% HNO3, 5% HF at 80 oC for 5 min to remove the cold worked surface.",1,Fe Alloy,,,,
350.00,81.90,16.30,0.33,0.00,0.00,NA,0.00,0.05,0.60,0.70,0.10,0.02,0.01,0.00,0.00,0.00,0.00,0.00,0.00,0.00,0.00,0.00,0.00,0.00,180.00,NA,NA,29.6,0.1N HCl,0.1000,1.00,"Potentiodynamic Polarization. The onset of pitting was marked by a sharp and sudden increase in polarization current. The potential scanning was stopped at the pitting potential, and the electrode was allowed to pit for 20 to 30 min. It was then removed from the solution, the tape was stripped, and its surface was examined for pitting and possible crevice corrosion. The potential scanning was usually started at -0.7 to -0.6v, with respect to the saturated calomel electrode (SCE); the scanning was always into the passive potential region. In some experiments, the potential of an actively corroding electrode was changed almost instantaneously to a selected potential in a passive range by switching on a potentiostat, with a potential preset at a desired value. ",0.02,"Two sets of laboratory-prepared ferritic alloys and two commercial ferritic stainless steels (Types 430 and 4341) were investigated. The high-purity 17% chromium, 17% Cr-l% Mo, and 17% Cr-3% Mo laboratory alloys were prepared by melting and casting in vacuum. The resulting ingots were hot-rolled to 0.64-cmthick sheet, which was cold-rolled to a 0.32-cm thickness, annealed for 1 hr at 815~ and water-quenched. The 18% Cr-2% Mo alloys modified by titanium and Type 434 is the proposed designation for stainless steel conraining 17% chromium and 1% molybdenum. nickel additions were produced by induction melting in an argon atmosphere, using the split-heat technique. In this technique, the base composition is melted, and part of the melt is poured off to produce an ingot; then to the balance of the melt, the required alloying additions are made and the next ingot is cast. This process is repeated until a series of the desired compositions is cast. The 18% Cr-2% Mo ingots were hotforged, hot-rolled to 0.76-cm-thick strips, and coldrolled to 0.38-cm-thick strips. The 18% Cr-2% Mo alloys containing titanium were annealed for 1 hr at 104O~ the minimum temperature that prevented formation of a second phase in the high titanium alloy, and then water-quenched. The rest of the 18% Cr-2% Mo materials and the hot-rolled, commercial Types 430 and 434 steels were annealed at 815~ for 1 hr and water-quenched. ",NA,"The electrodes for the potentiodynamic studies were mounted in acrylic plastic, the exposed surface (0.5 by 0.6 cm) always being a longitudinal section parallel to the rolled surface. The exposed surface was polished using standard metallographic techniques, ending with a distilled water slurry of 0.3~ alumina. For the pitting potential measurements, the electrode surface was masked with electroplaters tape (Scotch 470), except for a circular area 0.36 cm in diameter.",11,Fe Alloy,,,,
351.00,81.03,16.52,0.30,0.99,0.00,NA,0.00,0.07,0.54,0.42,0.11,0.02,0.01,0.00,0.00,0.00,0.00,0.00,0.00,0.00,0.00,0.00,0.00,0.00,190.00,NA,NA,29.6,0.1N HCl,0.1000,1.00,"Potentiodynamic Polarization. The onset of pitting was marked by a sharp and sudden increase in polarization current. The potential scanning was stopped at the pitting potential, and the electrode was allowed to pit for 20 to 30 min. It was then removed from the solution, the tape was stripped, and its surface was examined for pitting and possible crevice corrosion. The potential scanning was usually started at -0.7 to -0.6v, with respect to the saturated calomel electrode (SCE); the scanning was always into the passive potential region. In some experiments, the potential of an actively corroding electrode was changed almost instantaneously to a selected potential in a passive range by switching on a potentiostat, with a potential preset at a desired value. ",0.02,"Two sets of laboratory-prepared ferritic alloys and two commercial ferritic stainless steels (Types 430 and 4341) were investigated. The high-purity 17% chromium, 17% Cr-l% Mo, and 17% Cr-3% Mo laboratory alloys were prepared by melting and casting in vacuum. The resulting ingots were hot-rolled to 0.64-cmthick sheet, which was cold-rolled to a 0.32-cm thickness, annealed for 1 hr at 815~ and water-quenched. The 18% Cr-2% Mo alloys modified by titanium and Type 434 is the proposed designation for stainless steel conraining 17% chromium and 1% molybdenum. nickel additions were produced by induction melting in an argon atmosphere, using the split-heat technique. In this technique, the base composition is melted, and part of the melt is poured off to produce an ingot; then to the balance of the melt, the required alloying additions are made and the next ingot is cast. This process is repeated until a series of the desired compositions is cast. The 18% Cr-2% Mo ingots were hotforged, hot-rolled to 0.76-cm-thick strips, and coldrolled to 0.38-cm-thick strips. The 18% Cr-2% Mo alloys containing titanium were annealed for 1 hr at 104O~ the minimum temperature that prevented formation of a second phase in the high titanium alloy, and then water-quenched. The rest of the 18% Cr-2% Mo materials and the hot-rolled, commercial Types 430 and 434 steels were annealed at 815~ for 1 hr and water-quenched. ",NA,"The electrodes for the potentiodynamic studies were mounted in acrylic plastic, the exposed surface (0.5 by 0.6 cm) always being a longitudinal section parallel to the rolled surface. The exposed surface was polished using standard metallographic techniques, ending with a distilled water slurry of 0.3~ alumina. For the pitting potential measurements, the electrode surface was masked with electroplaters tape (Scotch 470), except for a circular area 0.36 cm in diameter.",11,Fe Alloy,,,,
352.00,82.81,17.08,0.00,0.03,0.00,0.01,0.00,0.00,0.06,NA,0.00,0.01,NA,0.00,0.00,0.00,0.00,0.00,0.00,0.00,0.00,0.00,0.00,0.00,260.00,NA,NA,29.6,0.1N HCl,0.1000,1.00,"Potentiodynamic Polarization. The onset of pitting was marked by a sharp and sudden increase in polarization current. The potential scanning was stopped at the pitting potential, and the electrode was allowed to pit for 20 to 30 min. It was then removed from the solution, the tape was stripped, and its surface was examined for pitting and possible crevice corrosion. The potential scanning was usually started at -0.7 to -0.6v, with respect to the saturated calomel electrode (SCE); the scanning was always into the passive potential region. In some experiments, the potential of an actively corroding electrode was changed almost instantaneously to a selected potential in a passive range by switching on a potentiostat, with a potential preset at a desired value. ",0.02,"Two sets of laboratory-prepared ferritic alloys and two commercial ferritic stainless steels (Types 430 and 4341) were investigated. The high-purity 17% chromium, 17% Cr-l% Mo, and 17% Cr-3% Mo laboratory alloys were prepared by melting and casting in vacuum. The resulting ingots were hot-rolled to 0.64-cmthick sheet, which was cold-rolled to a 0.32-cm thickness, annealed for 1 hr at 815~ and water-quenched. The 18% Cr-2% Mo alloys modified by titanium and Type 434 is the proposed designation for stainless steel conraining 17% chromium and 1% molybdenum. nickel additions were produced by induction melting in an argon atmosphere, using the split-heat technique. In this technique, the base composition is melted, and part of the melt is poured off to produce an ingot; then to the balance of the melt, the required alloying additions are made and the next ingot is cast. This process is repeated until a series of the desired compositions is cast. The 18% Cr-2% Mo ingots were hotforged, hot-rolled to 0.76-cm-thick strips, and coldrolled to 0.38-cm-thick strips. The 18% Cr-2% Mo alloys containing titanium were annealed for 1 hr at 104O~ the minimum temperature that prevented formation of a second phase in the high titanium alloy, and then water-quenched. The rest of the 18% Cr-2% Mo materials and the hot-rolled, commercial Types 430 and 434 steels were annealed at 815~ for 1 hr and water-quenched. ",NA,"The electrodes for the potentiodynamic studies were mounted in acrylic plastic, the exposed surface (0.5 by 0.6 cm) always being a longitudinal section parallel to the rolled surface. The exposed surface was polished using standard metallographic techniques, ending with a distilled water slurry of 0.3~ alumina. For the pitting potential measurements, the electrode surface was masked with electroplaters tape (Scotch 470), except for a circular area 0.36 cm in diameter.",11,Fe Alloy,,,,
353.00,81.97,16.93,0.00,1.04,0.00,0.01,0.00,0.00,0.05,NA,0.00,0.01,NA,0.00,0.00,0.00,0.00,0.00,0.00,0.00,0.00,0.00,0.00,0.00,320.00,NA,NA,29.6,0.1N HCl,0.1000,1.00,"Potentiodynamic Polarization. The onset of pitting was marked by a sharp and sudden increase in polarization current. The potential scanning was stopped at the pitting potential, and the electrode was allowed to pit for 20 to 30 min. It was then removed from the solution, the tape was stripped, and its surface was examined for pitting and possible crevice corrosion. The potential scanning was usually started at -0.7 to -0.6v, with respect to the saturated calomel electrode (SCE); the scanning was always into the passive potential region. In some experiments, the potential of an actively corroding electrode was changed almost instantaneously to a selected potential in a passive range by switching on a potentiostat, with a potential preset at a desired value. ",0.02,"Two sets of laboratory-prepared ferritic alloys and two commercial ferritic stainless steels (Types 430 and 4341) were investigated. The high-purity 17% chromium, 17% Cr-l% Mo, and 17% Cr-3% Mo laboratory alloys were prepared by melting and casting in vacuum. The resulting ingots were hot-rolled to 0.64-cmthick sheet, which was cold-rolled to a 0.32-cm thickness, annealed for 1 hr at 815~ and water-quenched. The 18% Cr-2% Mo alloys modified by titanium and Type 434 is the proposed designation for stainless steel conraining 17% chromium and 1% molybdenum. nickel additions were produced by induction melting in an argon atmosphere, using the split-heat technique. In this technique, the base composition is melted, and part of the melt is poured off to produce an ingot; then to the balance of the melt, the required alloying additions are made and the next ingot is cast. This process is repeated until a series of the desired compositions is cast. The 18% Cr-2% Mo ingots were hotforged, hot-rolled to 0.76-cm-thick strips, and coldrolled to 0.38-cm-thick strips. The 18% Cr-2% Mo alloys containing titanium were annealed for 1 hr at 104O~ the minimum temperature that prevented formation of a second phase in the high titanium alloy, and then water-quenched. The rest of the 18% Cr-2% Mo materials and the hot-rolled, commercial Types 430 and 434 steels were annealed at 815~ for 1 hr and water-quenched. ",NA,"The electrodes for the potentiodynamic studies were mounted in acrylic plastic, the exposed surface (0.5 by 0.6 cm) always being a longitudinal section parallel to the rolled surface. The exposed surface was polished using standard metallographic techniques, ending with a distilled water slurry of 0.3~ alumina. For the pitting potential measurements, the electrode surface was masked with electroplaters tape (Scotch 470), except for a circular area 0.36 cm in diameter.",11,Fe Alloy,,,,
354.00,80.26,16.68,0.00,2.99,0.00,0.00,0.00,0.00,0.06,NA,0.00,0.01,NA,0.00,0.00,0.00,0.00,0.00,0.00,0.00,0.00,0.00,0.00,0.00,>800,NA,NA,29.6,0.1N HCl,0.1000,1.00,"Potentiodynamic Polarization. The onset of pitting was marked by a sharp and sudden increase in polarization current. The potential scanning was stopped at the pitting potential, and the electrode was allowed to pit for 20 to 30 min. It was then removed from the solution, the tape was stripped, and its surface was examined for pitting and possible crevice corrosion. The potential scanning was usually started at -0.7 to -0.6v, with respect to the saturated calomel electrode (SCE); the scanning was always into the passive potential region. In some experiments, the potential of an actively corroding electrode was changed almost instantaneously to a selected potential in a passive range by switching on a potentiostat, with a potential preset at a desired value. ",0.02,"Two sets of laboratory-prepared ferritic alloys and two commercial ferritic stainless steels (Types 430 and 4341) were investigated. The high-purity 17% chromium, 17% Cr-l% Mo, and 17% Cr-3% Mo laboratory alloys were prepared by melting and casting in vacuum. The resulting ingots were hot-rolled to 0.64-cmthick sheet, which was cold-rolled to a 0.32-cm thickness, annealed for 1 hr at 815~ and water-quenched. The 18% Cr-2% Mo alloys modified by titanium and Type 434 is the proposed designation for stainless steel conraining 17% chromium and 1% molybdenum. nickel additions were produced by induction melting in an argon atmosphere, using the split-heat technique. In this technique, the base composition is melted, and part of the melt is poured off to produce an ingot; then to the balance of the melt, the required alloying additions are made and the next ingot is cast. This process is repeated until a series of the desired compositions is cast. The 18% Cr-2% Mo ingots were hotforged, hot-rolled to 0.76-cm-thick strips, and coldrolled to 0.38-cm-thick strips. The 18% Cr-2% Mo alloys containing titanium were annealed for 1 hr at 104O~ the minimum temperature that prevented formation of a second phase in the high titanium alloy, and then water-quenched. The rest of the 18% Cr-2% Mo materials and the hot-rolled, commercial Types 430 and 434 steels were annealed at 815~ for 1 hr and water-quenched. ",NA,"The electrodes for the potentiodynamic studies were mounted in acrylic plastic, the exposed surface (0.5 by 0.6 cm) always being a longitudinal section parallel to the rolled surface. The exposed surface was polished using standard metallographic techniques, ending with a distilled water slurry of 0.3~ alumina. For the pitting potential measurements, the electrode surface was masked with electroplaters tape (Scotch 470), except for a circular area 0.36 cm in diameter.",11,Fe Alloy,,,,
355.00,79.38,18.53,0.11,1.95,0.00,NA,0.00,0.03,NA,NA,NA,NA,NA,0.00,0.00,0.00,0.00,0.00,0.00,0.00,0.00,0.00,0.00,0.00,310.00,NA,NA,24,0.1N HCl,0.1000,1.00,"Potentiodynamic Polarization. The onset of pitting was marked by a sharp and sudden increase in polarization current. The potential scanning was stopped at the pitting potential, and the electrode was allowed to pit for 20 to 30 min. It was then removed from the solution, the tape was stripped, and its surface was examined for pitting and possible crevice corrosion. The potential scanning was usually started at -0.7 to -0.6v, with respect to the saturated calomel electrode (SCE); the scanning was always into the passive potential region. In some experiments, the potential of an actively corroding electrode was changed almost instantaneously to a selected potential in a passive range by switching on a potentiostat, with a potential preset at a desired value. ",0.02,"Two sets of laboratory-prepared ferritic alloys and two commercial ferritic stainless steels (Types 430 and 4341) were investigated. The high-purity 17% chromium, 17% Cr-l% Mo, and 17% Cr-3% Mo laboratory alloys were prepared by melting and casting in vacuum. The resulting ingots were hot-rolled to 0.64-cmthick sheet, which was cold-rolled to a 0.32-cm thickness, annealed for 1 hr at 815~ and water-quenched. The 18% Cr-2% Mo alloys modified by titanium and Type 434 is the proposed designation for stainless steel conraining 17% chromium and 1% molybdenum. nickel additions were produced by induction melting in an argon atmosphere, using the split-heat technique. In this technique, the base composition is melted, and part of the melt is poured off to produce an ingot; then to the balance of the melt, the required alloying additions are made and the next ingot is cast. This process is repeated until a series of the desired compositions is cast. The 18% Cr-2% Mo ingots were hotforged, hot-rolled to 0.76-cm-thick strips, and coldrolled to 0.38-cm-thick strips. The 18% Cr-2% Mo alloys containing titanium were annealed for 1 hr at 104O~ the minimum temperature that prevented formation of a second phase in the high titanium alloy, and then water-quenched. The rest of the 18% Cr-2% Mo materials and the hot-rolled, commercial Types 430 and 434 steels were annealed at 815~ for 1 hr and water-quenched. ",NA,"18%Cr-2%Mo-0.11%Ni. The Cr, Mo, C, Si, and N content was not analyzed, but assumed to be in the range of the series. The electrodes for the potentiodynamic studies were mounted in acrylic plastic, the exposed surface (0.5 by 0.6 cm) always being a longitudinal section parallel to the rolled surface. The exposed surface was polished using standard metallographic techniques, ending with a distilled water slurry of 0.3~ alumina. For the pitting potential measurements, the electrode surface was masked with electroplaters tape (Scotch 470), except for a circular area 0.36 cm in diameter.",11,Fe Alloy,,,,
356.00,78.87,18.53,0.62,1.95,0.00,NA,0.00,0.03,NA,NA,NA,NA,NA,0.00,0.00,0.00,0.00,0.00,0.00,0.00,0.00,0.00,0.00,0.00,350.00,NA,NA,24,0.1N HCl,0.1000,1.00,"Potentiodynamic Polarization. The onset of pitting was marked by a sharp and sudden increase in polarization current. The potential scanning was stopped at the pitting potential, and the electrode was allowed to pit for 20 to 30 min. It was then removed from the solution, the tape was stripped, and its surface was examined for pitting and possible crevice corrosion. The potential scanning was usually started at -0.7 to -0.6v, with respect to the saturated calomel electrode (SCE); the scanning was always into the passive potential region. In some experiments, the potential of an actively corroding electrode was changed almost instantaneously to a selected potential in a passive range by switching on a potentiostat, with a potential preset at a desired value. ",0.02,"Two sets of laboratory-prepared ferritic alloys and two commercial ferritic stainless steels (Types 430 and 4341) were investigated. The high-purity 17% chromium, 17% Cr-l% Mo, and 17% Cr-3% Mo laboratory alloys were prepared by melting and casting in vacuum. The resulting ingots were hot-rolled to 0.64-cmthick sheet, which was cold-rolled to a 0.32-cm thickness, annealed for 1 hr at 815~ and water-quenched. The 18% Cr-2% Mo alloys modified by titanium and Type 434 is the proposed designation for stainless steel conraining 17% chromium and 1% molybdenum. nickel additions were produced by induction melting in an argon atmosphere, using the split-heat technique. In this technique, the base composition is melted, and part of the melt is poured off to produce an ingot; then to the balance of the melt, the required alloying additions are made and the next ingot is cast. This process is repeated until a series of the desired compositions is cast. The 18% Cr-2% Mo ingots were hotforged, hot-rolled to 0.76-cm-thick strips, and coldrolled to 0.38-cm-thick strips. The 18% Cr-2% Mo alloys containing titanium were annealed for 1 hr at 104O~ the minimum temperature that prevented formation of a second phase in the high titanium alloy, and then water-quenched. The rest of the 18% Cr-2% Mo materials and the hot-rolled, commercial Types 430 and 434 steels were annealed at 815~ for 1 hr and water-quenched. ",NA,"18%Cr-2%Mo-0.62%Ni. The Cr, Mo, C, Si, and N content was not analyzed, but assumed to be in the range of the series. The electrodes for the potentiodynamic studies were mounted in acrylic plastic, the exposed surface (0.5 by 0.6 cm) always being a longitudinal section parallel to the rolled surface. The exposed surface was polished using standard metallographic techniques, ending with a distilled water slurry of 0.3~ alumina. For the pitting potential measurements, the electrode surface was masked with electroplaters tape (Scotch 470), except for a circular area 0.36 cm in diameter.",11,Fe Alloy,,,,
357.00,78.41,18.53,1.08,1.95,0.00,NA,0.00,0.03,NA,NA,NA,NA,NA,0.00,0.00,0.00,0.00,0.00,0.00,0.00,0.00,0.00,0.00,0.00,340.00,NA,NA,24,0.1N HCl,0.1000,1.00,"Potentiodynamic Polarization. The onset of pitting was marked by a sharp and sudden increase in polarization current. The potential scanning was stopped at the pitting potential, and the electrode was allowed to pit for 20 to 30 min. It was then removed from the solution, the tape was stripped, and its surface was examined for pitting and possible crevice corrosion. The potential scanning was usually started at -0.7 to -0.6v, with respect to the saturated calomel electrode (SCE); the scanning was always into the passive potential region. In some experiments, the potential of an actively corroding electrode was changed almost instantaneously to a selected potential in a passive range by switching on a potentiostat, with a potential preset at a desired value. ",0.02,"Two sets of laboratory-prepared ferritic alloys and two commercial ferritic stainless steels (Types 430 and 4341) were investigated. The high-purity 17% chromium, 17% Cr-l% Mo, and 17% Cr-3% Mo laboratory alloys were prepared by melting and casting in vacuum. The resulting ingots were hot-rolled to 0.64-cmthick sheet, which was cold-rolled to a 0.32-cm thickness, annealed for 1 hr at 815~ and water-quenched. The 18% Cr-2% Mo alloys modified by titanium and Type 434 is the proposed designation for stainless steel conraining 17% chromium and 1% molybdenum. nickel additions were produced by induction melting in an argon atmosphere, using the split-heat technique. In this technique, the base composition is melted, and part of the melt is poured off to produce an ingot; then to the balance of the melt, the required alloying additions are made and the next ingot is cast. This process is repeated until a series of the desired compositions is cast. The 18% Cr-2% Mo ingots were hotforged, hot-rolled to 0.76-cm-thick strips, and coldrolled to 0.38-cm-thick strips. The 18% Cr-2% Mo alloys containing titanium were annealed for 1 hr at 104O~ the minimum temperature that prevented formation of a second phase in the high titanium alloy, and then water-quenched. The rest of the 18% Cr-2% Mo materials and the hot-rolled, commercial Types 430 and 434 steels were annealed at 815~ for 1 hr and water-quenched. ",NA,"18%Cr-2%Mo-1.08%Ni. The electrodes for the potentiodynamic studies were mounted in acrylic plastic, the exposed surface (0.5 by 0.6 cm) always being a longitudinal section parallel to the rolled surface. The exposed surface was polished using standard metallographic techniques, ending with a distilled water slurry of 0.3~ alumina. For the pitting potential measurements, the electrode surface was masked with electroplaters tape (Scotch 470), except for a circular area 0.36 cm in diameter.",11,Fe Alloy,,,,
