Repository: trovlunde/stock_analyzer

# Stock Analysis

# ML model retrained every 63 sessions on past data only (slow: minutes per ticker-decade)
uv run stock-analysis-evaluate backtest --strategies ml_walk_forward --retrain-every 63

# Other tickers, a fixed window, report saved to a file
uv run stock-analysis-evaluate backtest --strategies ma_crossover \
  --tickers NVDA AMZN JPM --start 2018-01-01 --end 2024-12-31 --output data/backtests/ma.md
```

Reading the report:

- **Strategy vs buy & hold** — CAGR, volatility, Sharpe, Sortino, max drawdown, Calmar; plus trades, hit rate, turnover, cost drag and average exposure for the strategy.

File: stock_analysis/tuva_help/data/pittingPotential.csv (part 10 of 16)
,"Composition, wt.%",,,,,,,,,,,,,,,,,,,,,,,,"Epit, mV (SCE)",,,Test Temp.,Test Solution,[Cl-],,,Scan Rate,Heat treatment,Microstructures,Comments,Reference,Material class,,,,
358.00,78.79,18.45,0.11,1.97,0.00,0.05,0.00,0.03,0.13,NA,NA,NA,NA,0.00,0.00,0.00,0.00,0.00,0.47,0.00,0.00,0.00,0.00,0.00,>800,NA,NA,24,0.1N HCl,0.1000,1.00,"Potentiodynamic Polarization. The onset of pitting was marked by a sharp and sudden increase in polarization current. The potential scanning was stopped at the pitting potential, and the electrode was allowed to pit for 20 to 30 min. It was then removed from the solution, the tape was stripped, and its surface was examined for pitting and possible crevice corrosion. The potential scanning was usually started at -0.7 to -0.6v, with respect to the saturated calomel electrode (SCE); the scanning was always into the passive potential region. In some experiments, the potential of an actively corroding electrode was changed almost instantaneously to a selected potential in a passive range by switching on a potentiostat, with a potential preset at a desired value. ",0.02,"Two sets of laboratory-prepared ferritic alloys and two commercial ferritic stainless steels (Types 430 and 4341) were investigated. The high-purity 17% chromium, 17% Cr-l% Mo, and 17% Cr-3% Mo laboratory alloys were prepared by melting and casting in vacuum. The resulting ingots were hot-rolled to 0.64-cmthick sheet, which was cold-rolled to a 0.32-cm thickness, annealed for 1 hr at 815~ and water-quenched. The 18% Cr-2% Mo alloys modified by titanium and Type 434 is the proposed designation for stainless steel conraining 17% chromium and 1% molybdenum. nickel additions were produced by induction melting in an argon atmosphere, using the split-heat technique. In this technique, the base composition is melted, and part of the melt is poured off to produce an ingot; then to the balance of the melt, the required alloying additions are made and the next ingot is cast. This process is repeated until a series of the desired compositions is cast. The 18% Cr-2% Mo ingots were hotforged, hot-rolled to 0.76-cm-thick strips, and coldrolled to 0.38-cm-thick strips. The 18% Cr-2% Mo alloys containing titanium were annealed for 1 hr at 104O~ the minimum temperature that prevented formation of a second phase in the high titanium alloy, and then water-quenched. The rest of the 18% Cr-2% Mo materials and the hot-rolled, commercial Types 430 and 434 steels were annealed at 815~ for 1 hr and water-quenched. ",NA,"18%Cr-2%Mo-0.47%Ti. The electrodes for the potentiodynamic studies were mounted in acrylic plastic, the exposed surface (0.5 by 0.6 cm) always being a longitudinal section parallel to the rolled surface. The exposed surface was polished using standard metallographic techniques, ending with a distilled water slurry of 0.3~ alumina. For the pitting potential measurements, the electrode surface was masked with electroplaters tape (Scotch 470), except for a circular area 0.36 cm in diameter.",11,Fe Alloy,,,,
359.00,77.59,18.50,0.00,1.97,0.00,0.02,0.00,0.04,NA,NA,NA,NA,NA,0.00,0.00,0.00,0.00,0.00,1.88,0.00,0.00,0.00,0.00,0.00,630.00,NA,NA,24,0.1N HCl,0.1000,1.00,"Potentiodynamic Polarization. The onset of pitting was marked by a sharp and sudden increase in polarization current. The potential scanning was stopped at the pitting potential, and the electrode was allowed to pit for 20 to 30 min. It was then removed from the solution, the tape was stripped, and its surface was examined for pitting and possible crevice corrosion. The potential scanning was usually started at -0.7 to -0.6v, with respect to the saturated calomel electrode (SCE); the scanning was always into the passive potential region. In some experiments, the potential of an actively corroding electrode was changed almost instantaneously to a selected potential in a passive range by switching on a potentiostat, with a potential preset at a desired value. ",0.02,"Two sets of laboratory-prepared ferritic alloys and two commercial ferritic stainless steels (Types 430 and 4341) were investigated. The high-purity 17% chromium, 17% Cr-l% Mo, and 17% Cr-3% Mo laboratory alloys were prepared by melting and casting in vacuum. The resulting ingots were hot-rolled to 0.64-cmthick sheet, which was cold-rolled to a 0.32-cm thickness, annealed for 1 hr at 815~ and water-quenched. The 18% Cr-2% Mo alloys modified by titanium and Type 434 is the proposed designation for stainless steel conraining 17% chromium and 1% molybdenum. nickel additions were produced by induction melting in an argon atmosphere, using the split-heat technique. In this technique, the base composition is melted, and part of the melt is poured off to produce an ingot; then to the balance of the melt, the required alloying additions are made and the next ingot is cast. This process is repeated until a series of the desired compositions is cast. The 18% Cr-2% Mo ingots were hotforged, hot-rolled to 0.76-cm-thick strips, and coldrolled to 0.38-cm-thick strips. The 18% Cr-2% Mo alloys containing titanium were annealed for 1 hr at 104O~ the minimum temperature that prevented formation of a second phase in the high titanium alloy, and then water-quenched. The rest of the 18% Cr-2% Mo materials and the hot-rolled, commercial Types 430 and 434 steels were annealed at 815~ for 1 hr and water-quenched. ",NA,"18%Cr-2%Mo-1.86%Ti. The Cr, Mo, C, Si, and N content was not analyzed, but assumed to be in the range of the series. The electrodes for the potentiodynamic studies were mounted in acrylic plastic, the exposed surface (0.5 by 0.6 cm) always being a longitudinal section parallel to the rolled surface. The exposed surface was polished using standard metallographic techniques, ending with a distilled water slurry of 0.3~ alumina. For the pitting potential measurements, the electrode surface was masked with electroplaters tape (Scotch 470), except for a circular area 0.36 cm in diameter.",11,Fe Alloy,,,,
360.00,77.82,18.70,0.57,1.97,0.00,NA,0.00,0.03,NA,NA,NA,NA,NA,0.00,0.00,0.00,0.00,0.00,0.91,0.00,0.00,0.00,0.00,0.00,>800,NA,NA,24,0.1N HCl,0.1000,1.00,"Potentiodynamic Polarization. The onset of pitting was marked by a sharp and sudden increase in polarization current. The potential scanning was stopped at the pitting potential, and the electrode was allowed to pit for 20 to 30 min. It was then removed from the solution, the tape was stripped, and its surface was examined for pitting and possible crevice corrosion. The potential scanning was usually started at -0.7 to -0.6v, with respect to the saturated calomel electrode (SCE); the scanning was always into the passive potential region. In some experiments, the potential of an actively corroding electrode was changed almost instantaneously to a selected potential in a passive range by switching on a potentiostat, with a potential preset at a desired value. ",0.02,"Two sets of laboratory-prepared ferritic alloys and two commercial ferritic stainless steels (Types 430 and 4341) were investigated. The high-purity 17% chromium, 17% Cr-l% Mo, and 17% Cr-3% Mo laboratory alloys were prepared by melting and casting in vacuum. The resulting ingots were hot-rolled to 0.64-cmthick sheet, which was cold-rolled to a 0.32-cm thickness, annealed for 1 hr at 815~ and water-quenched. The 18% Cr-2% Mo alloys modified by titanium and Type 434 is the proposed designation for stainless steel conraining 17% chromium and 1% molybdenum. nickel additions were produced by induction melting in an argon atmosphere, using the split-heat technique. In this technique, the base composition is melted, and part of the melt is poured off to produce an ingot; then to the balance of the melt, the required alloying additions are made and the next ingot is cast. This process is repeated until a series of the desired compositions is cast. The 18% Cr-2% Mo ingots were hotforged, hot-rolled to 0.76-cm-thick strips, and coldrolled to 0.38-cm-thick strips. The 18% Cr-2% Mo alloys containing titanium were annealed for 1 hr at 104O~ the minimum temperature that prevented formation of a second phase in the high titanium alloy, and then water-quenched. The rest of the 18% Cr-2% Mo materials and the hot-rolled, commercial Types 430 and 434 steels were annealed at 815~ for 1 hr and water-quenched. ",NA,"18%Cr-2%Mo-0.91%Ti-0.57%Ni. The electrodes for the potentiodynamic studies were mounted in acrylic plastic, the exposed surface (0.5 by 0.6 cm) always being a longitudinal section parallel to the rolled surface. The exposed surface was polished using standard metallographic techniques, ending with a distilled water slurry of 0.3~ alumina. For the pitting potential measurements, the electrode surface was masked with electroplaters tape (Scotch 470), except for a circular area 0.36 cm in diameter.",11,Fe Alloy,,,,
361.00,75.47,18.70,2.08,1.97,0.00,NA,0.00,0.03,NA,NA,NA,NA,NA,0.00,0.00,0.00,0.00,0.00,1.75,0.00,0.00,0.00,0.00,0.00,620.00,NA,NA,24,0.1N HCl,0.1000,1.00,"Potentiodynamic Polarization. The onset of pitting was marked by a sharp and sudden increase in polarization current. The potential scanning was stopped at the pitting potential, and the electrode was allowed to pit for 20 to 30 min. It was then removed from the solution, the tape was stripped, and its surface was examined for pitting and possible crevice corrosion. The potential scanning was usually started at -0.7 to -0.6v, with respect to the saturated calomel electrode (SCE); the scanning was always into the passive potential region. In some experiments, the potential of an actively corroding electrode was changed almost instantaneously to a selected potential in a passive range by switching on a potentiostat, with a potential preset at a desired value. ",0.02,"Two sets of laboratory-prepared ferritic alloys and two commercial ferritic stainless steels (Types 430 and 4341) were investigated. The high-purity 17% chromium, 17% Cr-l% Mo, and 17% Cr-3% Mo laboratory alloys were prepared by melting and casting in vacuum. The resulting ingots were hot-rolled to 0.64-cmthick sheet, which was cold-rolled to a 0.32-cm thickness, annealed for 1 hr at 815~ and water-quenched. The 18% Cr-2% Mo alloys modified by titanium and Type 434 is the proposed designation for stainless steel conraining 17% chromium and 1% molybdenum. nickel additions were produced by induction melting in an argon atmosphere, using the split-heat technique. In this technique, the base composition is melted, and part of the melt is poured off to produce an ingot; then to the balance of the melt, the required alloying additions are made and the next ingot is cast. This process is repeated until a series of the desired compositions is cast. The 18% Cr-2% Mo ingots were hotforged, hot-rolled to 0.76-cm-thick strips, and coldrolled to 0.38-cm-thick strips. The 18% Cr-2% Mo alloys containing titanium were annealed for 1 hr at 104O~ the minimum temperature that prevented formation of a second phase in the high titanium alloy, and then water-quenched. The rest of the 18% Cr-2% Mo materials and the hot-rolled, commercial Types 430 and 434 steels were annealed at 815~ for 1 hr and water-quenched. ",NA,"18%Cr-2%Mo-1.75%Ti-2.08%Ni. The Cr, Mo, C, Si, and N content was not analyzed, but assumed to be in the range of the series. The electrodes for the potentiodynamic studies were mounted in acrylic plastic, the exposed surface (0.5 by 0.6 cm) always being a longitudinal section parallel to the rolled surface. The exposed surface was polished using standard metallographic techniques, ending with a distilled water slurry of 0.3~ alumina. For the pitting potential measurements, the electrode surface was masked with electroplaters tape (Scotch 470), except for a circular area 0.36 cm in diameter.",11,Fe Alloy,,,,
362.00,67.45,17.93,14.38,0.00,0.00,NA,0.00,0.04,NA,NA,NA,NA,NA,0.00,0.00,0.00,0.00,0.20,0.00,0.00,0.00,0.00,0.00,0.00,400.00,NA,NA,25,0.1N NaCl,0.1000,7.00,Potentiodynamic Polarization,NA,"The ingots were forged, rooled into bars 2 mm thick, then tempered at 1150 C (heating for 15mins) and quenched in water.",Austenitic structure,None,12,Fe Alloy,,,,
363.00,67.15,17.93,14.38,0.00,0.00,NA,0.00,0.04,NA,NA,NA,NA,NA,0.00,0.00,0.00,0.00,0.50,0.00,0.00,0.00,0.00,0.00,0.00,279.00,NA,NA,25,0.1N NaCl,0.1000,7.00,Potentiodynamic Polarization,NA,"The ingots were forged, rooled into bars 2 mm thick, then tempered at 1150 C (heating for 15mins) and quenched in water.",Austenitic structure,None,12,Fe Alloy,,,,
364.00,66.65,17.93,14.38,0.00,0.00,NA,0.00,0.04,NA,NA,NA,NA,NA,0.00,0.00,0.00,0.00,1.00,0.00,0.00,0.00,0.00,0.00,0.00,395.00,NA,NA,25,0.1N NaCl,0.1000,7.00,Potentiodynamic Polarization,NA,"The ingots were forged, rooled into bars 2 mm thick, then tempered at 1150 C (heating for 15mins) and quenched in water.",Austenitic structure,None,12,Fe Alloy,,,,
365.00,66.66,17.93,14.38,0.00,0.00,NA,0.00,0.04,NA,NA,NA,NA,NA,0.00,0.00,0.00,0.99,0.00,0.00,0.00,0.00,0.00,0.00,0.00,535.00,NA,NA,25,0.1N NaCl,0.1000,7.00,Potentiodynamic Polarization,NA,"The ingots were forged, rooled into bars 2 mm thick, then tempered at 1150 C (heating for 15mins) and quenched in water.",Austenitic structure,None,12,Fe Alloy,,,,
366.00,65.15,17.93,14.38,0.00,0.00,NA,0.00,0.04,NA,NA,NA,NA,NA,0.00,0.00,0.00,2.50,0.00,0.00,0.00,0.00,0.00,0.00,0.00,617.00,NA,NA,25,0.1N NaCl,0.1000,7.00,Potentiodynamic Polarization,NA,"The ingots were forged, rooled into bars 2 mm thick, then tempered at 1150 C (heating for 15mins) and quenched in water.",Austenitic structure,None,12,Fe Alloy,,,,
367.00,67.46,17.93,14.38,0.00,0.00,NA,0.00,0.04,NA,NA,NA,NA,NA,0.00,0.00,0.00,0.00,0.00,0.19,0.00,0.00,0.00,0.00,0.00,418.00,NA,NA,25,0.1N NaCl,0.1000,7.00,Potentiodynamic Polarization,NA,"The ingots were forged, rooled into bars 2 mm thick, then tempered at 1150 C (heating for 15mins) and quenched in water.",Austenitic structure,None,12,Fe Alloy,,,,
368.00,67.34,17.93,14.38,0.00,0.00,NA,0.00,0.04,NA,NA,NA,NA,NA,0.00,0.00,0.00,0.00,0.00,0.31,0.00,0.00,0.00,0.00,0.00,446.00,NA,NA,25,0.1N NaCl,0.1000,7.00,Potentiodynamic Polarization,NA,"The ingots were forged, rooled into bars 2 mm thick, then tempered at 1150 C (heating for 15mins) and quenched in water.",Austenitic structure,None,12,Fe Alloy,,,,
369.00,66.65,17.93,14.38,0.00,0.00,NA,0.00,0.04,NA,NA,NA,NA,NA,0.00,1.00,0.00,0.00,0.00,0.00,0.00,0.00,0.00,0.00,0.00,407.00,NA,NA,25,0.1N NaCl,0.1000,7.00,Potentiodynamic Polarization,NA,"The ingots were forged, rooled into bars 2 mm thick, then tempered at 1150 C (heating for 15mins) and quenched in water.",Austenitic structure,None,12,Fe Alloy,,,,
370.00,65.40,17.93,14.38,0.00,0.00,NA,0.00,0.04,NA,NA,NA,NA,NA,0.00,2.25,0.00,0.00,0.00,0.00,0.00,0.00,0.00,0.00,0.00,475.00,NA,NA,25,0.1N NaCl,0.1000,7.00,Potentiodynamic Polarization,NA,"The ingots were forged, rooled into bars 2 mm thick, then tempered at 1150 C (heating for 15mins) and quenched in water.",Austenitic structure,None,12,Fe Alloy,,,,
371.00,66.18,17.93,14.38,1.47,0.00,NA,0.00,0.04,NA,NA,NA,NA,NA,0.00,0.00,0.00,0.00,0.00,0.00,0.00,0.00,0.00,0.00,0.00,405.00,NA,NA,25,0.1N NaCl,0.1000,7.00,Potentiodynamic Polarization,NA,"The ingots were forged, rooled into bars 2 mm thick, then tempered at 1150 C (heating for 15mins) and quenched in water.",Austenitic structure,None,12,Fe Alloy,,,,
372.00,64.90,17.93,14.38,2.75,0.00,NA,0.00,0.04,NA,NA,NA,NA,NA,0.00,0.00,0.00,0.00,0.00,0.00,0.00,0.00,0.00,0.00,0.00,457.00,NA,NA,25,0.1N NaCl,0.1000,7.00,Potentiodynamic Polarization,NA,"The ingots were forged, rooled into bars 2 mm thick, then tempered at 1150 C (heating for 15mins) and quenched in water.",Austenitic structure,None,12,Fe Alloy,,,,
373.00,62.65,17.93,14.38,5.00,0.00,NA,0.00,0.04,NA,NA,NA,NA,NA,0.00,0.00,0.00,0.00,0.00,0.00,0.00,0.00,0.00,0.00,0.00,956.00,NA,NA,25,0.1N NaCl,0.1000,7.00,Potentiodynamic Polarization,NA,"The ingots were forged, rooled into bars 2 mm thick, then tempered at 1150 C (heating for 15mins) and quenched in water.",Austenitic structure,None,12,Fe Alloy,,,,
374.00,67.47,17.93,14.38,0.00,0.18,NA,0.00,0.04,NA,NA,NA,NA,NA,0.00,0.00,0.00,0.00,0.00,0.00,0.00,0.00,0.00,0.00,0.00,329.00,NA,NA,25,0.1N NaCl,0.1000,7.00,Potentiodynamic Polarization,NA,"The ingots were forged, rooled into bars 2 mm thick, then tempered at 1150 C (heating for 15mins) and quenched in water.",Austenitic structure,None,12,Fe Alloy,,,,
375.00,66.15,17.93,14.38,0.00,1.50,NA,0.00,0.04,NA,NA,NA,NA,NA,0.00,0.00,0.00,0.00,0.00,0.00,0.00,0.00,0.00,0.00,0.00,393.00,NA,NA,25,0.1N NaCl,0.1000,7.00,Potentiodynamic Polarization,NA,"The ingots were forged, rooled into bars 2 mm thick, then tempered at 1150 C (heating for 15mins) and quenched in water.",Austenitic structure,None,12,Fe Alloy,,,,
376.00,64.98,17.93,14.38,0.00,2.67,NA,0.00,0.04,NA,NA,NA,NA,NA,0.00,0.00,0.00,0.00,0.00,0.00,0.00,0.00,0.00,0.00,0.00,446.00,NA,NA,25,0.1N NaCl,0.1000,7.00,Potentiodynamic Polarization,NA,"The ingots were forged, rooled into bars 2 mm thick, then tempered at 1150 C (heating for 15mins) and quenched in water.",Austenitic structure,None,12,Fe Alloy,,,,
377.00,66.65,17.93,14.38,0.00,0.00,NA,0.00,0.04,NA,NA,NA,NA,NA,0.00,0.00,1.00,0.00,0.00,0.00,0.00,0.00,0.00,0.00,0.00,386.00,NA,NA,25,0.1N NaCl,0.1000,7.00,Potentiodynamic Polarization,NA,"The ingots were forged, rooled into bars 2 mm thick, then tempered at 1150 C (heating for 15mins) and quenched in water.",Austenitic structure,None,12,Fe Alloy,,,,
378.00,65.58,17.93,14.38,0.00,0.00,NA,0.00,0.04,NA,NA,NA,NA,NA,0.00,0.00,2.07,0.00,0.00,0.00,0.00,0.00,0.00,0.00,0.00,376.00,NA,NA,25,0.1N NaCl,0.1000,7.00,Potentiodynamic Polarization,NA,"The ingots were forged, rooled into bars 2 mm thick, then tempered at 1150 C (heating for 15mins) and quenched in water.",Austenitic structure,None,12,Fe Alloy,,,,
379.00,66.73,17.93,14.38,0.00,0.00,NA,0.92,0.04,NA,NA,NA,NA,NA,0.00,0.00,0.00,0.00,0.00,0.00,0.00,0.00,0.00,0.00,0.00,375.00,NA,NA,25,0.1N NaCl,0.1000,7.00,Potentiodynamic Polarization,NA,"The ingots were forged, rooled into bars 2 mm thick, then tempered at 1150 C (heating for 15mins) and quenched in water.",Austenitic structure,None,12,Fe Alloy,,,,
380.00,66.35,17.93,14.38,0.00,0.00,NA,1.30,0.04,NA,NA,NA,NA,NA,0.00,0.00,0.00,0.00,0.00,0.00,0.00,0.00,0.00,0.00,0.00,373.00,NA,NA,25,0.1N NaCl,0.1000,7.00,Potentiodynamic Polarization,NA,"The ingots were forged, rooled into bars 2 mm thick, then tempered at 1150 C (heating for 15mins) and quenched in water.",Austenitic structure,None,12,Fe Alloy,,,,
381.00,65.47,17.93,14.38,0.00,0.00,NA,2.18,0.04,NA,NA,NA,NA,NA,0.00,0.00,0.00,0.00,0.00,0.00,0.00,0.00,0.00,0.00,0.00,326.00,NA,NA,25,0.1N NaCl,0.1000,7.00,Potentiodynamic Polarization,NA,"The ingots were forged, rooled into bars 2 mm thick, then tempered at 1150 C (heating for 15mins) and quenched in water.",Austenitic structure,None,12,Fe Alloy,,,,
382.00,64.32,17.93,14.38,0.00,0.00,NA,0.00,0.04,3.33,NA,NA,NA,NA,0.00,0.00,0.00,0.00,0.00,0.00,0.00,0.00,0.00,0.00,0.00,355.00,NA,NA,25,0.1N NaCl,0.1000,7.00,Potentiodynamic Polarization,NA,"The ingots were forged, rooled into bars 2 mm thick, then tempered at 1150 C (heating for 15mins) and quenched in water.",Austenitic structure,None,12,Fe Alloy,,,,
383.00,62.91,17.93,14.38,0.00,0.00,NA,0.00,0.04,4.74,NA,NA,NA,NA,0.00,0.00,0.00,0.00,0.00,0.00,0.00,0.00,0.00,0.00,0.00,>1256,NA,NA,25,0.1N NaCl,0.1000,7.00,Potentiodynamic Polarization,NA,"The ingots were forged, rooled into bars 2 mm thick, then tempered at 1150 C (heating for 15mins) and quenched in water.",Austenitic structure,None,12,Fe Alloy,,,,
384.00,67.65,17.93,14.38,0.00,0.00,NA,0.00,0.04,NA,NA,NA,NA,NA,0.00,0.00,0.00,0.00,0.00,0.00,0.00,0.00,0.00,0.00,0.00,415.00,NA,NA,25,0.1N NaCl,0.1000,7.00,Potentiodynamic Polarization,NA,Annealed 2 hours at 650 C,Austenitic structure,None,12,Fe Alloy,,,,
385.00,62.65,17.93,14.38,5.00,0.00,NA,0.00,0.04,NA,NA,NA,NA,NA,0.00,0.00,0.00,0.00,0.00,0.00,0.00,0.00,0.00,0.00,0.00,566.00,NA,NA,25,0.1N NaCl,0.1000,7.00,Potentiodynamic Polarization,NA,Annealed 2 hours at 650 C,Austenitic structure,None,12,Fe Alloy,,,,
386.00,62.90,17.93,14.38,0.00,0.00,NA,0.00,0.04,NA,NA,NA,NA,NA,0.00,4.75,0.00,0.00,0.00,0.00,0.00,0.00,0.00,0.00,0.00,500.00,NA,NA,25,0.1N NaCl,0.1000,7.00,Potentiodynamic Polarization,NA,Annealed 2 hours at 650 C,Austenitic structure,None,12,Fe Alloy,,,,
387.00,62.65,17.93,14.38,0.00,0.00,NA,0.00,0.04,5.00,NA,NA,NA,NA,0.00,0.00,0.00,0.00,0.00,0.00,0.00,0.00,0.00,0.00,0.00,415.00,NA,NA,25,0.1N NaCl,0.1000,7.00,Potentiodynamic Polarization,NA,Annealed 2 hours at 650 C,Austenitic structure with an ? phase,None,12,Fe Alloy,,,,
388.00,39.15,19.97,39.09,0.03,0.00,0.04,0.00,0.06,0.46,1.21,NA,NA,NA,0.00,0.00,0.00,0.00,0.00,0.00,0.00,0.00,0.00,0.00,0.00,640.00,NA,NA,24, deaerated  0.1N HCl,0.1000,1.00,Potentiodynamic Polarization,0.17,"In this technique, the base composition is melted and part of the melt is cast into an ingot. To the balance of the melt, the required molybdenum addition is made and the next ingot is cast. This process is repeated until a series of the desired positions is cast. By this procedure, the residual and impurity elements, which were intended to be in the range commonly present in commercial stainless steels, were held essentially constant within each series. The ingots were hot-forged and hot-rolled to a thickness of 0.76 cm and then cold-rolled to 0.38 cm. The 13% nickel steels were annealed at 1120C for 1 hr and water-quenched. The 39% nickel steels and the high-purity alloys were annealed at 1150C for 1 hr and water-quenched.",NA,test area 0.07 cm2; 0.3 um surface finish,2,Other,,,,
389.00,99.03,NA,NA,0.97,0.00,NA,0.00,NA,NA,NA,NA,NA,NA,0.00,0.00,0.00,0.00,0.00,0.00,0.00,0.00,0.00,0.00,0.00,>800,NA,NA,24, deaerated  0.1N HCl,0.1000,1.00,Potentiodynamic Polarization,0.17,"In this technique, the base composition is melted and part of the melt is cast into an ingot. To the balance of the melt, the required molybdenum addition is made and the next ingot is cast. This process is repeated until a series of the desired positions is cast. By this procedure, the residual and impurity elements, which were intended to be in the range commonly present in commercial stainless steels, were held essentially constant within each series. The ingots were hot-forged and hot-rolled to a thickness of 0.76 cm and then cold-rolled to 0.38 cm. The 13% nickel steels were annealed at 1120C for 1 hr and water-quenched. The 39% nickel steels and the high-purity alloys were annealed at 1150C for 1 hr and water-quenched.",NA,test area 0.07 cm2; 0.3 um surface finish,2,Fe Alloy,,,,
390.00,96.97,NA,NA,3.03,0.00,NA,0.00,NA,NA,NA,NA,NA,NA,0.00,0.00,0.00,0.00,0.00,0.00,0.00,0.00,0.00,0.00,0.00,>800,NA,NA,24, deaerated  0.1N HCl,0.1000,1.00,Potentiodynamic Polarization,0.17,"In this technique, the base composition is melted and part of the melt is cast into an ingot. To the balance of the melt, the required molybdenum addition is made and the next ingot is cast. This process is repeated until a series of the desired positions is cast. By this procedure, the residual and impurity elements, which were intended to be in the range commonly present in commercial stainless steels, were held essentially constant within each series. The ingots were hot-forged and hot-rolled to a thickness of 0.76 cm and then cold-rolled to 0.38 cm. The 13% nickel steels were annealed at 1120C for 1 hr and water-quenched. The 39% nickel steels and the high-purity alloys were annealed at 1150C for 1 hr and water-quenched.",NA,test area 0.07 cm2; 0.3 um surface finish,2,Fe Alloy,,,,
391.00,35.97,20.01,39.13,4.85,0.00,0.04,0.00,NA,NA,NA,NA,NA,NA,0.00,0.00,0.00,0.00,0.00,0.00,0.00,0.00,0.00,0.00,0.00,>800,NA,NA,24, deaerated  0.1N HCl,0.1000,1.00,Potentiodynamic Polarization,0.17,"In this technique, the base composition is melted and part of the melt is cast into an ingot. To the balance of the melt, the required molybdenum addition is made and the next ingot is cast. This process is repeated until a series of the desired positions is cast. By this procedure, the residual and impurity elements, which were intended to be in the range commonly present in commercial stainless steels, were held essentially constant within each series. The ingots were hot-forged and hot-rolled to a thickness of 0.76 cm and then cold-rolled to 0.38 cm. The 13% nickel steels were annealed at 1120C for 1 hr and water-quenched. The 39% nickel steels and the high-purity alloys were annealed at 1150C for 1 hr and water-quenched.",NA,test area 0.07 cm2; 0.3 um surface finish,2,Other,,,,
392.00,64.43,17.67,13.57,1.99,0.00,0.03,0.00,0.03,0.45,1.84,NA,NA,NA,0.00,0.00,0.00,0.00,0.00,0.00,0.00,0.00,0.00,0.00,0.00,390.00,NA,NA,24, deaerated  0.1N HCl,0.1000,1.00,Potentiodynamic Polarization,0.17,"In this technique, the base composition is melted and part of the melt is cast into an ingot. To the balance of the melt, the required molybdenum addition is made and the next ingot is cast. This process is repeated until a series of the desired positions is cast. By this procedure, the residual and impurity elements, which were intended to be in the range commonly present in commercial stainless steels, were held essentially constant within each series. The ingots were hot-forged and hot-rolled to a thickness of 0.76 cm and then cold-rolled to 0.38 cm. The 13% nickel steels were annealed at 1120C for 1 hr and water-quenched. The 39% nickel steels and the high-purity alloys were annealed at 1150C for 1 hr and water-quenched.",NA,test area 0.07 cm2; 0.3 um surface finish,2,Fe Alloy,,,,
393.00,97.55,NA,NA,2.45,0.00,NA,0.00,NA,NA,NA,NA,NA,NA,0.00,0.00,0.00,0.00,0.00,0.00,0.00,0.00,0.00,0.00,0.00,>800,NA,NA,24, deaerated  0.1N HCl,0.1000,1.00,Potentiodynamic Polarization,0.17,"In this technique, the base composition is melted and part of the melt is cast into an ingot. To the balance of the melt, the required molybdenum addition is made and the next ingot is cast. This process is repeated until a series of the desired positions is cast. By this procedure, the residual and impurity elements, which were intended to be in the range commonly present in commercial stainless steels, were held essentially constant within each series. The ingots were hot-forged and hot-rolled to a thickness of 0.76 cm and then cold-rolled to 0.38 cm. The 13% nickel steels were annealed at 1120C for 1 hr and water-quenched. The 39% nickel steels and the high-purity alloys were annealed at 1150C for 1 hr and water-quenched.",NA,test area 0.07 cm2; 0.3 um surface finish,2,Fe Alloy,,,,
394.00,97.07,NA,NA,2.93,0.00,NA,0.00,NA,NA,NA,NA,NA,NA,0.00,0.00,0.00,0.00,0.00,0.00,0.00,0.00,0.00,0.00,0.00,>800,NA,NA,24, deaerated  0.1N HCl,0.1000,1.00,Potentiodynamic Polarization,0.17,"In this technique, the base composition is melted and part of the melt is cast into an ingot. To the balance of the melt, the required molybdenum addition is made and the next ingot is cast. This process is repeated until a series of the desired positions is cast. By this procedure, the residual and impurity elements, which were intended to be in the range commonly present in commercial stainless steels, were held essentially constant within each series. The ingots were hot-forged and hot-rolled to a thickness of 0.76 cm and then cold-rolled to 0.38 cm. The 13% nickel steels were annealed at 1120C for 1 hr and water-quenched. The 39% nickel steels and the high-purity alloys were annealed at 1150C for 1 hr and water-quenched.",NA,test area 0.07 cm2; 0.3 um surface finish,2,Fe Alloy,,,,
395.00,96.63,NA,NA,3.37,0.00,NA,0.00,NA,NA,NA,NA,NA,NA,0.00,0.00,0.00,0.00,0.00,0.00,0.00,0.00,0.00,0.00,0.00,>800,NA,NA,24, deaerated  0.1N HCl,0.1000,1.00,Potentiodynamic Polarization,0.17,"In this technique, the base composition is melted and part of the melt is cast into an ingot. To the balance of the melt, the required molybdenum addition is made and the next ingot is cast. This process is repeated until a series of the desired positions is cast. By this procedure, the residual and impurity elements, which were intended to be in the range commonly present in commercial stainless steels, were held essentially constant within each series. The ingots were hot-forged and hot-rolled to a thickness of 0.76 cm and then cold-rolled to 0.38 cm. The 13% nickel steels were annealed at 1120C for 1 hr and water-quenched. The 39% nickel steels and the high-purity alloys were annealed at 1150C for 1 hr and water-quenched.",NA,test area 0.07 cm2; 0.3 um surface finish,2,Fe Alloy,,,,
396.00,62.70,17.60,13.50,3.89,0.00,0.03,0.00,0.03,0.53,1.72,NA,NA,NA,0.00,0.00,0.00,0.00,0.00,0.00,0.00,0.00,0.00,0.00,0.00,>800,NA,NA,24, deaerated  0.1N HCl,0.1000,1.00,Potentiodynamic Polarization,0.17,"In this technique, the base composition is melted and part of the melt is cast into an ingot. To the balance of the melt, the required molybdenum addition is made and the next ingot is cast. This process is repeated until a series of the desired positions is cast. By this procedure, the residual and impurity elements, which were intended to be in the range commonly present in commercial stainless steels, were held essentially constant within each series. The ingots were hot-forged and hot-rolled to a thickness of 0.76 cm and then cold-rolled to 0.38 cm. The 13% nickel steels were annealed at 1120C for 1 hr and water-quenched. The 39% nickel steels and the high-purity alloys were annealed at 1150C for 1 hr and water-quenched.",NA,test area 0.07 cm2; 0.3 um surface finish,2,Fe Alloy,,,,
397.00,65.84,17.86,16.13,0.07,0.00,0.01,0.00,0.00,0.09,NA,NA,NA,NA,0.00,0.00,0.00,0.00,0.00,0.00,0.00,0.00,0.00,0.00,0.00,>800,NA,NA,24, deaerated  0.1N HCl,0.1000,1.00,Potentiodynamic Polarization,0.17,"In this technique, the base composition is melted and part of the melt is cast into an ingot. To the balance of the melt, the required molybdenum addition is made and the next ingot is cast. This process is repeated until a series of the desired positions is cast. By this procedure, the residual and impurity elements, which were intended to be in the range commonly present in commercial stainless steels, were held essentially constant within each series. The ingots were hot-forged and hot-rolled to a thickness of 0.76 cm and then cold-rolled to 0.38 cm. The 13% nickel steels were annealed at 1120C for 1 hr and water-quenched. The 39% nickel steels and the high-purity alloys were annealed at 1150C for 1 hr and water-quenched.",NA,test area 0.07 cm2; 0.3 um surface finish,2,Fe Alloy,,,,
398.00,63.17,18.01,16.25,2.48,0.00,0.01,0.00,0.00,0.08,NA,NA,NA,NA,0.00,0.00,0.00,0.00,0.00,0.00,0.00,0.00,0.00,0.00,0.00,>800,NA,NA,24, deaerated  0.1N HCl,0.1000,1.00,Potentiodynamic Polarization,0.17,"In this technique, the base composition is melted and part of the melt is cast into an ingot. To the balance of the melt, the required molybdenum addition is made and the next ingot is cast. This process is repeated until a series of the desired positions is cast. By this procedure, the residual and impurity elements, which were intended to be in the range commonly present in commercial stainless steels, were held essentially constant within each series. The ingots were hot-forged and hot-rolled to a thickness of 0.76 cm and then cold-rolled to 0.38 cm. The 13% nickel steels were annealed at 1120C for 1 hr and water-quenched. The 39% nickel steels and the high-purity alloys were annealed at 1150C for 1 hr and water-quenched.",NA,test area 0.07 cm2; 0.3 um surface finish,2,Fe Alloy,,,,
399.00,60.66,18.07,16.17,4.99,0.00,0.01,0.00,0.00,0.09,NA,NA,NA,NA,0.00,0.00,0.00,0.00,0.00,0.00,0.00,0.00,0.00,0.00,0.00,>800,NA,NA,24, deaerated  0.1N HCl,0.1000,1.00,Potentiodynamic Polarization,0.17,"In this technique, the base composition is melted and part of the melt is cast into an ingot. To the balance of the melt, the required molybdenum addition is made and the next ingot is cast. This process is repeated until a series of the desired positions is cast. By this procedure, the residual and impurity elements, which were intended to be in the range commonly present in commercial stainless steels, were held essentially constant within each series. The ingots were hot-forged and hot-rolled to a thickness of 0.76 cm and then cold-rolled to 0.38 cm. The 13% nickel steels were annealed at 1120C for 1 hr and water-quenched. The 39% nickel steels and the high-purity alloys were annealed at 1150C for 1 hr and water-quenched.",NA,test area 0.07 cm2; 0.3 um surface finish,2,Fe Alloy,,,,
400.00,63.52,17.60,13.60,2.93,0.00,0.03,0.00,0.03,0.50,1.80,NA,NA,NA,0.00,0.00,0.00,0.00,0.00,0.00,0.00,0.00,0.00,0.00,0.00,430.00,NA,NA,24,deaerated 1M NaCl,1.0000,7.00,Potentiodynamic Polarization,0.56,"In this technique, the base composition is melted and part of the melt is cast into an ingot. To the balance of the melt, the required molybdenum addition is made and the next ingot is cast. This process is repeated until a series of the desired positions is cast. By this procedure, the residual and impurity elements, which were intended to be in the range commonly present in commercial stainless steels, were held essentially constant within each series. The ingots were hot-forged and hot-rolled to a thickness of 0.76 cm and then cold-rolled to 0.38 cm. The 13% nickel steels were annealed at 1120C for 1 hr and water-quenched. The 39% nickel steels and the high-purity alloys were annealed at 1150C for 1 hr and water-quenched.",NA,test area 0.07 cm2; 0.3 um surface finish,2,Fe Alloy,,,,
401.00,63.52,17.60,13.60,2.93,0.00,0.03,0.00,0.03,0.50,1.80,NA,NA,NA,0.00,0.00,0.00,0.00,0.00,0.00,0.00,0.00,0.00,0.00,0.00,470.00,NA,NA,24,deaerated 1M NaCl,1.0000,7.00,Potentiodynamic Polarization,0.17,"In this technique, the base composition is melted and part of the melt is cast into an ingot. To the balance of the melt, the required molybdenum addition is made and the next ingot is cast. This process is repeated until a series of the desired positions is cast. By this procedure, the residual and impurity elements, which were intended to be in the range commonly present in commercial stainless steels, were held essentially constant within each series. The ingots were hot-forged and hot-rolled to a thickness of 0.76 cm and then cold-rolled to 0.38 cm. The 13% nickel steels were annealed at 1120C for 1 hr and water-quenched. The 39% nickel steels and the high-purity alloys were annealed at 1150C for 1 hr and water-quenched.",NA,test area 0.07 cm2; 0.3 um surface finish,2,Fe Alloy,,,,
402.00,63.52,17.60,13.60,2.93,0.00,0.03,0.00,0.03,0.50,1.80,NA,NA,NA,0.00,0.00,0.00,0.00,0.00,0.00,0.00,0.00,0.00,0.00,0.00,NA,525,495,24,deaerated 1M NaCl,1.0000,7.00,Potentiodynamic Polarization,0.02,"In this technique, the base composition is melted and part of the melt is cast into an ingot. To the balance of the melt, the required molybdenum addition is made and the next ingot is cast. This process is repeated until a series of the desired positions is cast. By this procedure, the residual and impurity elements, which were intended to be in the range commonly present in commercial stainless steels, were held essentially constant within each series. The ingots were hot-forged and hot-rolled to a thickness of 0.76 cm and then cold-rolled to 0.38 cm. The 13% nickel steels were annealed at 1120C for 1 hr and water-quenched. The 39% nickel steels and the high-purity alloys were annealed at 1150C for 1 hr and water-quenched.",NA,test area 0.07 cm2; 0.3 um surface finish,2,Fe Alloy,,,,
403.00,63.52,17.60,13.60,2.93,0.00,0.03,0.00,0.03,0.50,1.80,NA,NA,NA,0.00,0.00,0.00,0.00,0.00,0.00,0.00,0.00,0.00,0.00,0.00,655.00,NA,NA,24,deaerated 1M NaCl,1.0000,7.00,Potentiodynamic Polarization,0.02,"In this technique, the base composition is melted and part of the melt is cast into an ingot. To the balance of the melt, the required molybdenum addition is made and the next ingot is cast. This process is repeated until a series of the desired positions is cast. By this procedure, the residual and impurity elements, which were intended to be in the range commonly present in commercial stainless steels, were held essentially constant within each series. The ingots were hot-forged and hot-rolled to a thickness of 0.76 cm and then cold-rolled to 0.38 cm. The 13% nickel steels were annealed at 1120C for 1 hr and water-quenched. The 39% nickel steels and the high-purity alloys were annealed at 1150C for 1 hr and water-quenched.",NA,test area 0.07 cm2; 0.3 um surface finish,2,Fe Alloy,,,,
404.00,73.63,22.53,1.45,1.02,0.00,NA,NA,NA,1.37,NA,NA,NA,NA,NA,0.00,0.00,0.00,0.00,0.00,0.00,0.00,0.00,0.00,0.00,152.00,NA,NA,90,deaerated synthetic sea water,0.5460,7.20,Potentiodynamic Polarization,0.17,"All surfaces of the cast slabs were ground to remove imperfections and provide good rolling surfaces before annealing 16 hours at 1200C in argon atmosphere. The slabs were hot rolled at 1090C to 1/16 inch thickness. Oxide scale was subsequently removed by sand blasting before a final annealing treatment. Following preparation, each alloy was hot rolled to 0.1 inch sheet and water quenched. Hot rolling temperatures were restricted to a maximum of 982C and a minimum of 816C. The hot rolled sheet was electropolished in an aqueous 15wt% NaCl/ 30wt%H2SO4 electrolyte to remove surface scale and sheared into 1 inch wide strips running parallel to the hot rolling direction. The 1 inch wide hot rolled strips were subsequently cold rolled from 0.1 inch to a final thickness of 0.0625inch. ",NA,None,3,Fe Alloy,,,,
405.00,74.00,20.73,2.17,1.03,0.00,NA,NA,NA,2.07,NA,NA,NA,NA,NA,0.00,0.00,0.00,0.00,0.00,0.00,0.00,0.00,0.00,0.00,190.00,NA,NA,90,deaerated synthetic sea water,0.5460,7.20,Potentiodynamic Polarization,0.17,"All surfaces of the cast slabs were ground to remove imperfections and provide good rolling surfaces before annealing 16 hours at 1200C in argon atmosphere. The slabs were hot rolled at 1090C to 1/16 inch thickness. Oxide scale was subsequently removed by sand blasting before a final annealing treatment. Following preparation, each alloy was hot rolled to 0.1 inch sheet and water quenched. Hot rolling temperatures were restricted to a maximum of 982C and a minimum of 816C. The hot rolled sheet was electropolished in an aqueous 15wt% NaCl/ 30wt%H2SO4 electrolyte to remove surface scale and sheared into 1 inch wide strips running parallel to the hot rolling direction. The 1 inch wide hot rolled strips were subsequently cold rolled from 0.1 inch to a final thickness of 0.0625inch. ",NA,None,3,Fe Alloy,,,,
406.00,73.49,22.56,1.44,0.71,0.00,NA,0.34,NA,1.37,0.09,NA,NA,NA,NA,0.00,0.00,0.00,0.00,0.00,0.00,0.00,0.00,0.00,0.00,286.00,NA,NA,90,deaerated synthetic sea water,0.5460,7.20,Potentiodynamic Polarization,0.17,"All surfaces of the cast slabs were ground to remove imperfections and provide good rolling surfaces before annealing 16 hours at 1200C in argon atmosphere. The slabs were hot rolled at 1090C to 1/16 inch thickness. Oxide scale was subsequently removed by sand blasting before a final annealing treatment. Following preparation, each alloy was hot rolled to 0.1 inch sheet and water quenched. Hot rolling temperatures were restricted to a maximum of 982C and a minimum of 816C. The hot rolled sheet was electropolished in an aqueous 15wt% NaCl/ 30wt%H2SO4 electrolyte to remove surface scale and sheared into 1 inch wide strips running parallel to the hot rolling direction. The 1 inch wide hot rolled strips were subsequently cold rolled from 0.1 inch to a final thickness of 0.0625inch. ",NA,None,3,Fe Alloy,,,,
