Repository: trovlunde/stock_analyzer

# Stock Analysis

# ML model retrained every 63 sessions on past data only (slow: minutes per ticker-decade)
uv run stock-analysis-evaluate backtest --strategies ml_walk_forward --retrain-every 63

# Other tickers, a fixed window, report saved to a file
uv run stock-analysis-evaluate backtest --strategies ma_crossover \
  --tickers NVDA AMZN JPM --start 2018-01-01 --end 2024-12-31 --output data/backtests/ma.md
```

Reading the report:

- **Strategy vs buy & hold** — CAGR, volatility, Sharpe, Sortino, max drawdown, Calmar; plus trades, hit rate, turnover, cost drag and average exposure for the strategy.

File: stock_analysis/tuva_help/data/pittingPotential.csv (part 11 of 16)
,"Composition, wt.%",,,,,,,,,,,,,,,,,,,,,,,,"Epit, mV (SCE)",,,Test Temp.,Test Solution,[Cl-],,,Scan Rate,Heat treatment,Microstructures,Comments,Reference,Material class,,,,
407.00,73.38,22.52,1.85,0.70,0.00,NA,0.34,NA,NA,0.08,NA,NA,NA,1.13,0.00,0.00,0.00,0.00,0.00,0.00,0.00,0.00,0.00,0.00,140.00,NA,NA,90,deaerated synthetic sea water,0.5460,7.20,Potentiodynamic Polarization,0.17,"All surfaces of the cast slabs were ground to remove imperfections and provide good rolling surfaces before annealing 16 hours at 1200C in argon atmosphere. The slabs were hot rolled at 1090C to 1/16 inch thickness. Oxide scale was subsequently removed by sand blasting before a final annealing treatment. Following preparation, each alloy was hot rolled to 0.1 inch sheet and water quenched. Hot rolling temperatures were restricted to a maximum of 982C and a minimum of 816C. The hot rolled sheet was electropolished in an aqueous 15wt% NaCl/ 30wt%H2SO4 electrolyte to remove surface scale and sheared into 1 inch wide strips running parallel to the hot rolling direction. The 1 inch wide hot rolled strips were subsequently cold rolled from 0.1 inch to a final thickness of 0.0625inch. ",NA,None,3,Fe Alloy,,,,
408.00,73.66,21.51,1.44,2.03,0.00,NA,NA,NA,1.36,NA,NA,NA,NA,NA,0.00,0.00,0.00,0.00,0.00,0.00,0.00,0.00,0.00,0.00,238.00,NA,NA,90,deaerated synthetic sea water,0.5460,7.20,Potentiodynamic Polarization,0.17,"All surfaces of the cast slabs were ground to remove imperfections and provide good rolling surfaces before annealing 16 hours at 1200C in argon atmosphere. The slabs were hot rolled at 1090C to 1/16 inch thickness. Oxide scale was subsequently removed by sand blasting before a final annealing treatment. Following preparation, each alloy was hot rolled to 0.1 inch sheet and water quenched. Hot rolling temperatures were restricted to a maximum of 982C and a minimum of 816C. The hot rolled sheet was electropolished in an aqueous 15wt% NaCl/ 30wt%H2SO4 electrolyte to remove surface scale and sheared into 1 inch wide strips running parallel to the hot rolling direction. The 1 inch wide hot rolled strips were subsequently cold rolled from 0.1 inch to a final thickness of 0.0625inch. ",NA,None,3,Fe Alloy,,,,
409.00,74.03,19.71,2.16,2.04,0.00,NA,NA,NA,2.06,NA,NA,NA,NA,NA,0.00,0.00,0.00,0.00,0.00,0.00,0.00,0.00,0.00,0.00,218.00,NA,NA,90,deaerated synthetic sea water,0.5460,7.20,Potentiodynamic Polarization,0.17,"All surfaces of the cast slabs were ground to remove imperfections and provide good rolling surfaces before annealing 16 hours at 1200C in argon atmosphere. The slabs were hot rolled at 1090C to 1/16 inch thickness. Oxide scale was subsequently removed by sand blasting before a final annealing treatment. Following preparation, each alloy was hot rolled to 0.1 inch sheet and water quenched. Hot rolling temperatures were restricted to a maximum of 982C and a minimum of 816C. The hot rolled sheet was electropolished in an aqueous 15wt% NaCl/ 30wt%H2SO4 electrolyte to remove surface scale and sheared into 1 inch wide strips running parallel to the hot rolling direction. The 1 inch wide hot rolled strips were subsequently cold rolled from 0.1 inch to a final thickness of 0.0625inch. ",NA,None,3,Fe Alloy,,,,
410.00,73.37,21.49,1.84,1.75,0.00,NA,0.34,NA,NA,0.09,NA,NA,NA,1.12,0.00,0.00,0.00,0.00,0.00,0.00,0.00,0.00,0.00,0.00,276.00,NA,NA,90,deaerated synthetic sea water,0.5460,7.20,Potentiodynamic Polarization,0.17,"All surfaces of the cast slabs were ground to remove imperfections and provide good rolling surfaces before annealing 16 hours at 1200C in argon atmosphere. The slabs were hot rolled at 1090C to 1/16 inch thickness. Oxide scale was subsequently removed by sand blasting before a final annealing treatment. Following preparation, each alloy was hot rolled to 0.1 inch sheet and water quenched. Hot rolling temperatures were restricted to a maximum of 982C and a minimum of 816C. The hot rolled sheet was electropolished in an aqueous 15wt% NaCl/ 30wt%H2SO4 electrolyte to remove surface scale and sheared into 1 inch wide strips running parallel to the hot rolling direction. The 1 inch wide hot rolled strips were subsequently cold rolled from 0.1 inch to a final thickness of 0.0625inch. ",NA,None,3,Fe Alloy,,,,
411.00,72.73,21.48,1.43,3.00,0.00,NA,NA,NA,1.36,NA,NA,NA,NA,NA,0.00,0.00,0.00,0.00,0.00,0.00,0.00,0.00,0.00,0.00,256.00,NA,NA,90,deaerated synthetic sea water,0.5460,7.20,Potentiodynamic Polarization,0.17,"All surfaces of the cast slabs were ground to remove imperfections and provide good rolling surfaces before annealing 16 hours at 1200C in argon atmosphere. The slabs were hot rolled at 1090C to 1/16 inch thickness. Oxide scale was subsequently removed by sand blasting before a final annealing treatment. Following preparation, each alloy was hot rolled to 0.1 inch sheet and water quenched. Hot rolling temperatures were restricted to a maximum of 982C and a minimum of 816C. The hot rolled sheet was electropolished in an aqueous 15wt% NaCl/ 30wt%H2SO4 electrolyte to remove surface scale and sheared into 1 inch wide strips running parallel to the hot rolling direction. The 1 inch wide hot rolled strips were subsequently cold rolled from 0.1 inch to a final thickness of 0.0625inch. ",NA,None,3,Fe Alloy,,,,
412.00,73.02,19.70,2.15,2.64,0.00,NA,0.34,NA,2.06,0.09,NA,NA,NA,NA,0.00,0.00,0.00,0.00,0.00,0.00,0.00,0.00,0.00,0.00,182.00,NA,NA,90,deaerated synthetic sea water,0.5460,7.20,Potentiodynamic Polarization,0.17,"All surfaces of the cast slabs were ground to remove imperfections and provide good rolling surfaces before annealing 16 hours at 1200C in argon atmosphere. The slabs were hot rolled at 1090C to 1/16 inch thickness. Oxide scale was subsequently removed by sand blasting before a final annealing treatment. Following preparation, each alloy was hot rolled to 0.1 inch sheet and water quenched. Hot rolling temperatures were restricted to a maximum of 982C and a minimum of 816C. The hot rolled sheet was electropolished in an aqueous 15wt% NaCl/ 30wt%H2SO4 electrolyte to remove surface scale and sheared into 1 inch wide strips running parallel to the hot rolling direction. The 1 inch wide hot rolled strips were subsequently cold rolled from 0.1 inch to a final thickness of 0.0625inch. ",NA,None,3,Fe Alloy,,,,
413.00,71.93,19.74,2.14,3.50,0.00,NA,0.51,NA,2.05,0.13,NA,NA,NA,NA,0.00,0.00,0.00,0.00,0.00,0.00,0.00,0.00,0.00,0.00,220.00,NA,NA,90,deaerated synthetic sea water,0.5460,7.20,Potentiodynamic Polarization,0.17,"All surfaces of the cast slabs were ground to remove imperfections and provide good rolling surfaces before annealing 16 hours at 1200C in argon atmosphere. The slabs were hot rolled at 1090C to 1/16 inch thickness. Oxide scale was subsequently removed by sand blasting before a final annealing treatment. Following preparation, each alloy was hot rolled to 0.1 inch sheet and water quenched. Hot rolling temperatures were restricted to a maximum of 982C and a minimum of 816C. The hot rolled sheet was electropolished in an aqueous 15wt% NaCl/ 30wt%H2SO4 electrolyte to remove surface scale and sheared into 1 inch wide strips running parallel to the hot rolling direction. The 1 inch wide hot rolled strips were subsequently cold rolled from 0.1 inch to a final thickness of 0.0625inch. ",NA,None,3,Fe Alloy,,,,
414.00,70.97,19.73,2.13,4.70,0.00,NA,0.34,NA,2.04,0.09,NA,NA,NA,NA,0.00,0.00,0.00,0.00,0.00,0.00,0.00,0.00,0.00,0.00,238.00,NA,NA,90,deaerated synthetic sea water,0.5460,7.20,Potentiodynamic Polarization,0.17,"All surfaces of the cast slabs were ground to remove imperfections and provide good rolling surfaces before annealing 16 hours at 1200C in argon atmosphere. The slabs were hot rolled at 1090C to 1/16 inch thickness. Oxide scale was subsequently removed by sand blasting before a final annealing treatment. Following preparation, each alloy was hot rolled to 0.1 inch sheet and water quenched. Hot rolling temperatures were restricted to a maximum of 982C and a minimum of 816C. The hot rolled sheet was electropolished in an aqueous 15wt% NaCl/ 30wt%H2SO4 electrolyte to remove surface scale and sheared into 1 inch wide strips running parallel to the hot rolling direction. The 1 inch wide hot rolled strips were subsequently cold rolled from 0.1 inch to a final thickness of 0.0625inch. ",NA,None,3,Fe Alloy,,,,
415.00,73.63,22.53,1.45,1.02,0.00,NA,NA,NA,1.37,NA,NA,NA,NA,NA,0.00,0.00,0.00,0.00,0.00,0.00,0.00,0.00,0.00,0.00,142.00,NA,NA,90,deaerated synthetic sea water,0.5460,7.20,Scratch,NA,"All surfaces of the cast slabs were ground to remove imperfections and provide good rolling surfaces before annealing 16 hours at 1200C in argon atmosphere. The slabs were hot rolled at 1090C to 1/16 inch thickness. Oxide scale was subsequently removed by sand blasting before a final annealing treatment. Following preparation, each alloy was hot rolled to 0.1 inch sheet and water quenched. Hot rolling temperatures were restricted to a maximum of 982C and a minimum of 816C. The hot rolled sheet was electropolished in an aqueous 15wt% NaCl/ 30wt%H2SO4 electrolyte to remove surface scale and sheared into 1 inch wide strips running parallel to the hot rolling direction. The 1 inch wide hot rolled strips were subsequently cold rolled from 0.1 inch to a final thickness of 0.0625inch. ",NA,None,3,Fe Alloy,,,,
416.00,74.00,20.73,2.17,1.03,0.00,NA,NA,NA,2.07,NA,NA,NA,NA,NA,0.00,0.00,0.00,0.00,0.00,0.00,0.00,0.00,0.00,0.00,165.00,NA,NA,90,deaerated synthetic sea water,0.5460,7.20,Scratch,NA,"All surfaces of the cast slabs were ground to remove imperfections and provide good rolling surfaces before annealing 16 hours at 1200C in argon atmosphere. The slabs were hot rolled at 1090C to 1/16 inch thickness. Oxide scale was subsequently removed by sand blasting before a final annealing treatment. Following preparation, each alloy was hot rolled to 0.1 inch sheet and water quenched. Hot rolling temperatures were restricted to a maximum of 982C and a minimum of 816C. The hot rolled sheet was electropolished in an aqueous 15wt% NaCl/ 30wt%H2SO4 electrolyte to remove surface scale and sheared into 1 inch wide strips running parallel to the hot rolling direction. The 1 inch wide hot rolled strips were subsequently cold rolled from 0.1 inch to a final thickness of 0.0625inch. ",NA,None,3,Fe Alloy,,,,
417.00,73.49,22.56,1.44,0.71,0.00,NA,0.34,NA,1.37,0.09,NA,NA,NA,NA,0.00,0.00,0.00,0.00,0.00,0.00,0.00,0.00,0.00,0.00,174.00,NA,NA,90,deaerated synthetic sea water,0.5460,7.20,Scratch,NA,"All surfaces of the cast slabs were ground to remove imperfections and provide good rolling surfaces before annealing 16 hours at 1200C in argon atmosphere. The slabs were hot rolled at 1090C to 1/16 inch thickness. Oxide scale was subsequently removed by sand blasting before a final annealing treatment. Following preparation, each alloy was hot rolled to 0.1 inch sheet and water quenched. Hot rolling temperatures were restricted to a maximum of 982C and a minimum of 816C. The hot rolled sheet was electropolished in an aqueous 15wt% NaCl/ 30wt%H2SO4 electrolyte to remove surface scale and sheared into 1 inch wide strips running parallel to the hot rolling direction. The 1 inch wide hot rolled strips were subsequently cold rolled from 0.1 inch to a final thickness of 0.0625inch. ",NA,None,3,Fe Alloy,,,,
418.00,73.38,22.52,1.85,0.70,0.00,NA,0.34,NA,NA,0.08,NA,NA,NA,1.13,0.00,0.00,0.00,0.00,0.00,0.00,0.00,0.00,0.00,0.00,95.00,NA,NA,90,deaerated synthetic sea water,0.5460,7.20,Scratch,NA,"All surfaces of the cast slabs were ground to remove imperfections and provide good rolling surfaces before annealing 16 hours at 1200C in argon atmosphere. The slabs were hot rolled at 1090C to 1/16 inch thickness. Oxide scale was subsequently removed by sand blasting before a final annealing treatment. Following preparation, each alloy was hot rolled to 0.1 inch sheet and water quenched. Hot rolling temperatures were restricted to a maximum of 982C and a minimum of 816C. The hot rolled sheet was electropolished in an aqueous 15wt% NaCl/ 30wt%H2SO4 electrolyte to remove surface scale and sheared into 1 inch wide strips running parallel to the hot rolling direction. The 1 inch wide hot rolled strips were subsequently cold rolled from 0.1 inch to a final thickness of 0.0625inch. ",NA,None,3,Fe Alloy,,,,
419.00,73.66,21.51,1.44,2.03,0.00,NA,NA,NA,1.36,NA,NA,NA,NA,NA,0.00,0.00,0.00,0.00,0.00,0.00,0.00,0.00,0.00,0.00,230.00,NA,NA,90,deaerated synthetic sea water,0.5460,7.20,Scratch,NA,"All surfaces of the cast slabs were ground to remove imperfections and provide good rolling surfaces before annealing 16 hours at 1200C in argon atmosphere. The slabs were hot rolled at 1090C to 1/16 inch thickness. Oxide scale was subsequently removed by sand blasting before a final annealing treatment. Following preparation, each alloy was hot rolled to 0.1 inch sheet and water quenched. Hot rolling temperatures were restricted to a maximum of 982C and a minimum of 816C. The hot rolled sheet was electropolished in an aqueous 15wt% NaCl/ 30wt%H2SO4 electrolyte to remove surface scale and sheared into 1 inch wide strips running parallel to the hot rolling direction. The 1 inch wide hot rolled strips were subsequently cold rolled from 0.1 inch to a final thickness of 0.0625inch. ",NA,None,3,Fe Alloy,,,,
420.00,74.03,19.71,2.16,2.04,0.00,NA,NA,NA,2.06,NA,NA,NA,NA,NA,0.00,0.00,0.00,0.00,0.00,0.00,0.00,0.00,0.00,0.00,185.00,NA,NA,90,deaerated synthetic sea water,0.5460,7.20,Scratch,NA,"All surfaces of the cast slabs were ground to remove imperfections and provide good rolling surfaces before annealing 16 hours at 1200C in argon atmosphere. The slabs were hot rolled at 1090C to 1/16 inch thickness. Oxide scale was subsequently removed by sand blasting before a final annealing treatment. Following preparation, each alloy was hot rolled to 0.1 inch sheet and water quenched. Hot rolling temperatures were restricted to a maximum of 982C and a minimum of 816C. The hot rolled sheet was electropolished in an aqueous 15wt% NaCl/ 30wt%H2SO4 electrolyte to remove surface scale and sheared into 1 inch wide strips running parallel to the hot rolling direction. The 1 inch wide hot rolled strips were subsequently cold rolled from 0.1 inch to a final thickness of 0.0625inch. ",NA,None,3,Fe Alloy,,,,
421.00,73.37,21.49,1.84,1.75,0.00,NA,0.34,NA,NA,0.09,NA,NA,NA,1.12,0.00,0.00,0.00,0.00,0.00,0.00,0.00,0.00,0.00,0.00,270.00,NA,NA,90,deaerated synthetic sea water,0.5460,7.20,Scratch,NA,"All surfaces of the cast slabs were ground to remove imperfections and provide good rolling surfaces before annealing 16 hours at 1200C in argon atmosphere. The slabs were hot rolled at 1090C to 1/16 inch thickness. Oxide scale was subsequently removed by sand blasting before a final annealing treatment. Following preparation, each alloy was hot rolled to 0.1 inch sheet and water quenched. Hot rolling temperatures were restricted to a maximum of 982C and a minimum of 816C. The hot rolled sheet was electropolished in an aqueous 15wt% NaCl/ 30wt%H2SO4 electrolyte to remove surface scale and sheared into 1 inch wide strips running parallel to the hot rolling direction. The 1 inch wide hot rolled strips were subsequently cold rolled from 0.1 inch to a final thickness of 0.0625inch. ",NA,None,3,Fe Alloy,,,,
422.00,72.73,21.48,1.43,3.00,0.00,NA,NA,NA,1.36,NA,NA,NA,NA,NA,0.00,0.00,0.00,0.00,0.00,0.00,0.00,0.00,0.00,0.00,248.00,NA,NA,90,deaerated synthetic sea water,0.5460,7.20,Scratch,NA,"All surfaces of the cast slabs were ground to remove imperfections and provide good rolling surfaces before annealing 16 hours at 1200C in argon atmosphere. The slabs were hot rolled at 1090C to 1/16 inch thickness. Oxide scale was subsequently removed by sand blasting before a final annealing treatment. Following preparation, each alloy was hot rolled to 0.1 inch sheet and water quenched. Hot rolling temperatures were restricted to a maximum of 982C and a minimum of 816C. The hot rolled sheet was electropolished in an aqueous 15wt% NaCl/ 30wt%H2SO4 electrolyte to remove surface scale and sheared into 1 inch wide strips running parallel to the hot rolling direction. The 1 inch wide hot rolled strips were subsequently cold rolled from 0.1 inch to a final thickness of 0.0625inch. ",NA,None,3,Fe Alloy,,,,
423.00,73.02,19.70,2.15,2.64,0.00,NA,0.34,NA,2.06,0.09,NA,NA,NA,NA,0.00,0.00,0.00,0.00,0.00,0.00,0.00,0.00,0.00,0.00,165.00,NA,NA,90,deaerated synthetic sea water,0.5460,7.20,Scratch,NA,"All surfaces of the cast slabs were ground to remove imperfections and provide good rolling surfaces before annealing 16 hours at 1200C in argon atmosphere. The slabs were hot rolled at 1090C to 1/16 inch thickness. Oxide scale was subsequently removed by sand blasting before a final annealing treatment. Following preparation, each alloy was hot rolled to 0.1 inch sheet and water quenched. Hot rolling temperatures were restricted to a maximum of 982C and a minimum of 816C. The hot rolled sheet was electropolished in an aqueous 15wt% NaCl/ 30wt%H2SO4 electrolyte to remove surface scale and sheared into 1 inch wide strips running parallel to the hot rolling direction. The 1 inch wide hot rolled strips were subsequently cold rolled from 0.1 inch to a final thickness of 0.0625inch. ",NA,None,3,Fe Alloy,,,,
424.00,71.93,19.74,2.14,3.50,0.00,NA,0.51,NA,2.05,0.13,NA,NA,NA,NA,0.00,0.00,0.00,0.00,0.00,0.00,0.00,0.00,0.00,0.00,205.00,NA,NA,90,deaerated synthetic sea water,0.5460,7.20,Scratch,NA,"All surfaces of the cast slabs were ground to remove imperfections and provide good rolling surfaces before annealing 16 hours at 1200C in argon atmosphere. The slabs were hot rolled at 1090C to 1/16 inch thickness. Oxide scale was subsequently removed by sand blasting before a final annealing treatment. Following preparation, each alloy was hot rolled to 0.1 inch sheet and water quenched. Hot rolling temperatures were restricted to a maximum of 982C and a minimum of 816C. The hot rolled sheet was electropolished in an aqueous 15wt% NaCl/ 30wt%H2SO4 electrolyte to remove surface scale and sheared into 1 inch wide strips running parallel to the hot rolling direction. The 1 inch wide hot rolled strips were subsequently cold rolled from 0.1 inch to a final thickness of 0.0625inch. ",NA,None,3,Fe Alloy,,,,
425.00,70.97,19.73,2.13,4.70,0.00,NA,0.34,NA,2.04,0.09,NA,NA,NA,NA,0.00,0.00,0.00,0.00,0.00,0.00,0.00,0.00,0.00,0.00,152.00,NA,NA,90,deaerated synthetic sea water,0.5460,7.20,Scratch,NA,"All surfaces of the cast slabs were ground to remove imperfections and provide good rolling surfaces before annealing 16 hours at 1200C in argon atmosphere. The slabs were hot rolled at 1090C to 1/16 inch thickness. Oxide scale was subsequently removed by sand blasting before a final annealing treatment. Following preparation, each alloy was hot rolled to 0.1 inch sheet and water quenched. Hot rolling temperatures were restricted to a maximum of 982C and a minimum of 816C. The hot rolled sheet was electropolished in an aqueous 15wt% NaCl/ 30wt%H2SO4 electrolyte to remove surface scale and sheared into 1 inch wide strips running parallel to the hot rolling direction. The 1 inch wide hot rolled strips were subsequently cold rolled from 0.1 inch to a final thickness of 0.0625inch. ",NA,None,3,Fe Alloy,,,,
426.00,73.26,24.32,0.72,1.02,0.00,NA,NA,NA,0.68,NA,NA,NA,NA,NA,0.00,0.00,0.00,0.00,0.00,0.00,0.00,0.00,0.00,0.00,174.00,NA,NA,90,deaerated synthetic sea water,0.5460,7.20,Potentiodynamic Polarization,0.17,This one received a final heat treatment of 1h at 1049C followed by water quenching comepared to the one above,NA,None,3,Fe Alloy,,,,
427.00,73.63,22.53,1.45,1.02,0.00,NA,NA,NA,1.37,NA,NA,NA,NA,NA,0.00,0.00,0.00,0.00,0.00,0.00,0.00,0.00,0.00,0.00,136.00,NA,NA,90,deaerated synthetic sea water,0.5460,7.20,Potentiodynamic Polarization,0.17,This one received a final heat treatment of 1h at 1049C followed by water quenching comepared to the one above,NA,None,3,Fe Alloy,,,,
428.00,74.00,20.73,2.17,1.03,0.00,NA,NA,NA,2.07,NA,NA,NA,NA,NA,0.00,0.00,0.00,0.00,0.00,0.00,0.00,0.00,0.00,0.00,184.00,NA,NA,90,deaerated synthetic sea water,0.5460,7.20,Potentiodynamic Polarization,0.17,This one received a final heat treatment of 1h at 1049C followed by water quenching comepared to the one above,NA,None,3,Fe Alloy,,,,
429.00,73.49,22.56,1.44,0.71,0.00,NA,0.34,NA,1.37,0.09,NA,NA,NA,NA,0.00,0.00,0.00,0.00,0.00,0.00,0.00,0.00,0.00,0.00,194.00,NA,NA,90,deaerated synthetic sea water,0.5460,7.20,Potentiodynamic Polarization,0.17,This one received a final heat treatment of 1h at 1049C followed by water quenching comepared to the one above,NA,None,3,Fe Alloy,,,,
430.00,73.38,22.52,1.85,0.70,0.00,NA,0.34,NA,NA,0.08,NA,NA,NA,1.13,0.00,0.00,0.00,0.00,0.00,0.00,0.00,0.00,0.00,0.00,NA,142.00,125.00,90,deaerated synthetic sea water,0.5460,7.20,Potentiodynamic Polarization,0.17,This one received a final heat treatment of 1h at 1049C followed by water quenching comepared to the one above,NA,None,3,Fe Alloy,,,,
431.00,73.30,23.29,0.71,2.02,0.00,NA,NA,NA,0.68,NA,NA,NA,NA,NA,0.00,0.00,0.00,0.00,0.00,0.00,0.00,0.00,0.00,0.00,192.00,NA,NA,90,deaerated synthetic sea water,0.5460,7.20,Potentiodynamic Polarization,0.17,This one received a final heat treatment of 1h at 1049C followed by water quenching comepared to the one above,NA,None,3,Fe Alloy,,,,
432.00,73.66,21.51,1.44,2.03,0.00,NA,NA,NA,1.36,NA,NA,NA,NA,NA,0.00,0.00,0.00,0.00,0.00,0.00,0.00,0.00,0.00,0.00,262.00,NA,NA,90,deaerated synthetic sea water,0.5460,7.20,Potentiodynamic Polarization,0.17,This one received a final heat treatment of 1h at 1049C followed by water quenching comepared to the one above,NA,None,3,Fe Alloy,,,,
433.00,74.03,19.71,2.16,2.04,0.00,NA,NA,NA,2.06,NA,NA,NA,NA,NA,0.00,0.00,0.00,0.00,0.00,0.00,0.00,0.00,0.00,0.00,226.00,NA,NA,90,deaerated synthetic sea water,0.5460,7.20,Potentiodynamic Polarization,0.17,This one received a final heat treatment of 1h at 1049C followed by water quenching comepared to the one above,NA,None,3,Fe Alloy,,,,
434.00,73.48,21.53,1.44,1.75,0.00,NA,0.34,NA,1.37,0.09,NA,NA,NA,NA,0.00,0.00,0.00,0.00,0.00,0.00,0.00,0.00,0.00,0.00,194.00,NA,NA,90,deaerated synthetic sea water,0.5460,7.20,Potentiodynamic Polarization,0.17,This one received a final heat treatment of 1h at 1049C followed by water quenching comepared to the one above,NA,None,3,Fe Alloy,,,,
435.00,73.37,21.49,1.84,1.75,0.00,NA,0.34,NA,NA,0.09,NA,NA,NA,1.12,0.00,0.00,0.00,0.00,0.00,0.00,0.00,0.00,0.00,0.00,284.00,NA,NA,90,deaerated synthetic sea water,0.5460,7.20,Potentiodynamic Polarization,0.17,This one received a final heat treatment of 1h at 1049C followed by water quenching comepared to the one above,NA,None,3,Fe Alloy,,,,
436.00,72.73,21.48,1.43,3.00,0.00,NA,NA,NA,1.36,NA,NA,NA,NA,NA,0.00,0.00,0.00,0.00,0.00,0.00,0.00,0.00,0.00,0.00,306.00,NA,NA,90,deaerated synthetic sea water,0.5460,7.20,Potentiodynamic Polarization,0.17,This one received a final heat treatment of 1h at 1049C followed by water quenching comepared to the one above,NA,None,3,Fe Alloy,,,,
437.00,73.10,19.69,2.14,3.02,0.00,NA,NA,NA,2.05,NA,NA,NA,NA,NA,0.00,0.00,0.00,0.00,0.00,0.00,0.00,0.00,0.00,0.00,230.00,NA,NA,90,deaerated synthetic sea water,0.5460,7.20,Potentiodynamic Polarization,0.17,This one received a final heat treatment of 1h at 1049C followed by water quenching comepared to the one above,NA,None,3,Fe Alloy,,,,
438.00,72.65,21.51,1.43,2.62,0.00,NA,0.34,NA,1.36,0.09,NA,NA,NA,NA,0.00,0.00,0.00,0.00,0.00,0.00,0.00,0.00,0.00,0.00,225.00,NA,NA,90,deaerated synthetic sea water,0.5460,7.20,Potentiodynamic Polarization,0.17,This one received a final heat treatment of 1h at 1049C followed by water quenching comepared to the one above,NA,None,3,Fe Alloy,,,,
439.00,73.02,19.70,2.15,2.64,0.00,NA,0.34,NA,2.06,0.09,NA,NA,NA,NA,0.00,0.00,0.00,0.00,0.00,0.00,0.00,0.00,0.00,0.00,240.00,NA,NA,90,deaerated synthetic sea water,0.5460,7.20,Potentiodynamic Polarization,0.17,This one received a final heat treatment of 1h at 1049C followed by water quenching comepared to the one above,NA,None,3,Fe Alloy,,,,
440.00,71.93,19.74,2.14,3.50,0.00,NA,0.51,NA,2.05,0.13,NA,NA,NA,NA,0.00,0.00,0.00,0.00,0.00,0.00,0.00,0.00,0.00,0.00,342.00,NA,NA,90,deaerated synthetic sea water,0.5460,7.20,Potentiodynamic Polarization,0.17,This one received a final heat treatment of 1h at 1049C followed by water quenching comepared to the one above,NA,None,3,Fe Alloy,,,,
441.00,70.97,19.73,2.13,4.70,0.00,NA,0.34,NA,2.04,0.09,NA,NA,NA,NA,0.00,0.00,0.00,0.00,0.00,0.00,0.00,0.00,0.00,0.00,310.00,NA,NA,90,deaerated synthetic sea water,0.5460,7.20,Potentiodynamic Polarization,0.17,This one received a final heat treatment of 1h at 1049C followed by water quenching comepared to the one above,NA,None,3,Fe Alloy,,,,
442.00,73.26,24.32,0.72,1.02,0.00,NA,NA,NA,0.68,NA,NA,NA,NA,NA,0.00,0.00,0.00,0.00,0.00,0.00,0.00,0.00,0.00,0.00,145.00,NA,NA,90,deaerated synthetic sea water,0.5460,7.20,Scratch,NA,This one received a final heat treatment of 1h at 1049C followed by water quenching comepared to the one above,NA,None,3,Fe Alloy,,,,
443.00,73.63,22.53,1.45,1.02,0.00,NA,NA,NA,1.37,NA,NA,NA,NA,NA,0.00,0.00,0.00,0.00,0.00,0.00,0.00,0.00,0.00,0.00,108.00,NA,NA,90,deaerated synthetic sea water,0.5460,7.20,Scratch,NA,This one received a final heat treatment of 1h at 1049C followed by water quenching comepared to the one above,NA,None,3,Fe Alloy,,,,
444.00,74.00,20.73,2.17,1.03,0.00,NA,NA,NA,2.07,NA,NA,NA,NA,NA,0.00,0.00,0.00,0.00,0.00,0.00,0.00,0.00,0.00,0.00,178.00,NA,NA,90,deaerated synthetic sea water,0.5460,7.20,Scratch,NA,This one received a final heat treatment of 1h at 1049C followed by water quenching comepared to the one above,NA,None,3,Fe Alloy,,,,
445.00,73.49,22.56,1.44,0.71,0.00,NA,0.34,NA,1.37,0.09,NA,NA,NA,NA,0.00,0.00,0.00,0.00,0.00,0.00,0.00,0.00,0.00,0.00,186.00,NA,NA,90,deaerated synthetic sea water,0.5460,7.20,Scratch,NA,This one received a final heat treatment of 1h at 1049C followed by water quenching comepared to the one above,NA,None,3,Fe Alloy,,,,
446.00,73.38,22.52,1.85,0.70,0.00,NA,0.34,NA,NA,0.08,NA,NA,NA,1.13,0.00,0.00,0.00,0.00,0.00,0.00,0.00,0.00,0.00,0.00,98.00,NA,NA,90,deaerated synthetic sea water,0.5460,7.20,Scratch,NA,This one received a final heat treatment of 1h at 1049C followed by water quenching comepared to the one above,NA,None,3,Fe Alloy,,,,
447.00,73.30,23.29,0.71,2.02,0.00,NA,NA,NA,0.68,NA,NA,NA,NA,NA,0.00,0.00,0.00,0.00,0.00,0.00,0.00,0.00,0.00,0.00,170.00,NA,NA,90,deaerated synthetic sea water,0.5460,7.20,Scratch,NA,This one received a final heat treatment of 1h at 1049C followed by water quenching comepared to the one above,NA,None,3,Fe Alloy,,,,
448.00,73.66,21.51,1.44,2.03,0.00,NA,NA,NA,1.36,NA,NA,NA,NA,NA,0.00,0.00,0.00,0.00,0.00,0.00,0.00,0.00,0.00,0.00,232.00,NA,NA,90,deaerated synthetic sea water,0.5460,7.20,Scratch,NA,This one received a final heat treatment of 1h at 1049C followed by water quenching comepared to the one above,NA,None,3,Fe Alloy,,,,
449.00,74.03,19.71,2.16,2.04,0.00,NA,NA,NA,2.06,NA,NA,NA,NA,NA,0.00,0.00,0.00,0.00,0.00,0.00,0.00,0.00,0.00,0.00,215.00,NA,NA,90,deaerated synthetic sea water,0.5460,7.20,Scratch,NA,This one received a final heat treatment of 1h at 1049C followed by water quenching comepared to the one above,NA,None,3,Fe Alloy,,,,
450.00,73.48,21.53,1.44,1.75,0.00,NA,0.34,NA,1.37,0.09,NA,NA,NA,NA,0.00,0.00,0.00,0.00,0.00,0.00,0.00,0.00,0.00,0.00,192.00,NA,NA,90,deaerated synthetic sea water,0.5460,7.20,Scratch,NA,This one received a final heat treatment of 1h at 1049C followed by water quenching comepared to the one above,NA,None,3,Fe Alloy,,,,
451.00,73.37,21.49,1.84,1.75,0.00,NA,0.34,NA,NA,0.09,NA,NA,NA,1.12,0.00,0.00,0.00,0.00,0.00,0.00,0.00,0.00,0.00,0.00,165.00,NA,NA,90,deaerated synthetic sea water,0.5460,7.20,Scratch,NA,This one received a final heat treatment of 1h at 1049C followed by water quenching comepared to the one above,NA,None,3,Fe Alloy,,,,
452.00,72.73,21.48,1.43,3.00,0.00,NA,NA,NA,1.36,NA,NA,NA,NA,NA,0.00,0.00,0.00,0.00,0.00,0.00,0.00,0.00,0.00,0.00,272.00,NA,NA,90,deaerated synthetic sea water,0.5460,7.20,Scratch,NA,This one received a final heat treatment of 1h at 1049C followed by water quenching comepared to the one above,NA,None,3,Fe Alloy,,,,
453.00,73.10,19.69,2.14,3.02,0.00,NA,NA,NA,2.05,NA,NA,NA,NA,NA,0.00,0.00,0.00,0.00,0.00,0.00,0.00,0.00,0.00,0.00,222.00,NA,NA,90,deaerated synthetic sea water,0.5460,7.20,Scratch,NA,This one received a final heat treatment of 1h at 1049C followed by water quenching comepared to the one above,NA,None,3,Fe Alloy,,,,
454.00,72.65,21.51,1.43,2.62,0.00,NA,0.34,NA,1.36,0.09,NA,NA,NA,NA,0.00,0.00,0.00,0.00,0.00,0.00,0.00,0.00,0.00,0.00,174.00,NA,NA,90,deaerated synthetic sea water,0.5460,7.20,Scratch,NA,This one received a final heat treatment of 1h at 1049C followed by water quenching comepared to the one above,NA,None,3,Fe Alloy,,,,
455.00,73.02,19.70,2.15,2.64,0.00,NA,0.34,NA,2.06,0.09,NA,NA,NA,NA,0.00,0.00,0.00,0.00,0.00,0.00,0.00,0.00,0.00,0.00,235.00,NA,NA,90,deaerated synthetic sea water,0.5460,7.20,Scratch,NA,This one received a final heat treatment of 1h at 1049C followed by water quenching comepared to the one above,NA,None,3,Fe Alloy,,,,
456.00,71.93,19.74,2.14,3.50,0.00,NA,0.51,NA,2.05,0.13,NA,NA,NA,NA,0.00,0.00,0.00,0.00,0.00,0.00,0.00,0.00,0.00,0.00,268.00,NA,NA,90,deaerated synthetic sea water,0.5460,7.20,Scratch,NA,This one received a final heat treatment of 1h at 1049C followed by water quenching comepared to the one above,NA,None,3,Fe Alloy,,,,
457.00,70.97,19.73,2.13,4.70,0.00,NA,0.34,NA,2.04,0.09,NA,NA,NA,NA,0.00,0.00,0.00,0.00,0.00,0.00,0.00,0.00,0.00,0.00,298.00,NA,NA,90,deaerated synthetic sea water,0.5460,7.20,Scratch,NA,This one received a final heat treatment of 1h at 1049C followed by water quenching comepared to the one above,NA,None,3,Fe Alloy,,,,
458.00,81.23,16.45,0.11,1.97,0.00,0.05,0.00,0.03,0.13,0.03,NA,NA,NA,0.00,0.00,0.00,0.00,0.00,0.00,0.00,0.00,0.00,0.00,0.00,300.00,NA,270,45,1M NaCl,1.0000,7.00,"Potentiodynamic Polarization. The electrodes for the potentiodynamic studies were mounted in epoxy plastic with a single exposed surface parallel to the rolling plane. Electrical contact was made by soft-soldering a nickel wire to the back of the electrode. Contact between the solder or lead wire and the electrolyte was excluded by the plastic and glass tube. The 0.5 by 0.6 cm exposed surface was polished by using standard metallographic techniques, finishing with a distilled water slurry of 0.3 mu alumina. The edges of the electrode were masked with clear Glyptal varnish to prevent crevice corrosion. The coupons for the exposure tests, 2.5 by 2.5 by 0.3 cm, were surface ground and then polished through No. 600 wet silicon carbide paper. They were solvent degreased and rinsed in methanol before exposure.",0.56,815C annealed then water quenched,NA,Data was extracted fromTable VI,6,Fe Alloy,,,,
459.00,81.23,16.45,0.11,1.97,0.00,0.05,0.00,0.03,0.13,0.03,NA,NA,NA,0.00,0.00,0.00,0.00,0.00,0.00,0.00,0.00,0.00,0.00,0.00,300.00,NA,NA,45,1M NaCl,1.0000,7.00,"Potentiodynamic Polarization. The electrodes for the potentiodynamic studies were mounted in epoxy plastic with a single exposed surface parallel to the rolling plane. Electrical contact was made by soft-soldering a nickel wire to the back of the electrode. Contact between the solder or lead wire and the electrolyte was excluded by the plastic and glass tube. The 0.5 by 0.6 cm exposed surface was polished by using standard metallographic techniques, finishing with a distilled water slurry of 0.3 mu alumina. The edges of the electrode were masked with clear Glyptal varnish to prevent crevice corrosion. The coupons for the exposure tests, 2.5 by 2.5 by 0.3 cm, were surface ground and then polished through No. 600 wet silicon carbide paper. They were solvent degreased and rinsed in methanol before exposure.",0.56,925C annealed then water quenched,NA,Data was extracted fromTable VI,6,Fe Alloy,,,,
460.00,81.23,16.45,0.11,1.97,0.00,0.05,0.00,0.03,0.13,0.03,NA,NA,NA,0.00,0.00,0.00,0.00,0.00,0.00,0.00,0.00,0.00,0.00,0.00,540.00,NA,500,45,1M NaCl,1.0000,7.00,"Potentiodynamic Polarization. The electrodes for the potentiodynamic studies were mounted in epoxy plastic with a single exposed surface parallel to the rolling plane. Electrical contact was made by soft-soldering a nickel wire to the back of the electrode. Contact between the solder or lead wire and the electrolyte was excluded by the plastic and glass tube. The 0.5 by 0.6 cm exposed surface was polished by using standard metallographic techniques, finishing with a distilled water slurry of 0.3 mu alumina. The edges of the electrode were masked with clear Glyptal varnish to prevent crevice corrosion. The coupons for the exposure tests, 2.5 by 2.5 by 0.3 cm, were surface ground and then polished through No. 600 wet silicon carbide paper. They were solvent degreased and rinsed in methanol before exposure.",0.56,1035C annealed then water quenched,NA,Data was extracted fromTable VI,6,Fe Alloy,,,,
461.00,81.43,17.61,0.09,0.04,0.00,0.03,0.00,0.03,0.22,0.55,NA,NA,NA,0.00,0.00,0.00,0.00,0.00,0.00,0.00,0.00,0.00,0.00,0.00,NA,270,250,1,1M NaCl,1.0000,7.00,"Potentiodynamic Polarization. The electrodes for the potentiodynamic studies were mounted in epoxy plastic with a single exposed surface parallel to the rolling plane. Electrical contact was made by soft-soldering a nickel wire to the back of the electrode. Contact between the solder or lead wire and the electrolyte was excluded by the plastic and glass tube. The 0.5 by 0.6 cm exposed surface was polished by using standard metallographic techniques, finishing with a distilled water slurry of 0.3 mu alumina. The edges of the electrode were masked with clear Glyptal varnish to prevent crevice corrosion. The coupons for the exposure tests, 2.5 by 2.5 by 0.3 cm, were surface ground and then polished through No. 600 wet silicon carbide paper. They were solvent degreased and rinsed in methanol before exposure.",0.06,815C annealed then water quenched,NA,Data was extracted from Fig. 2,6,Fe Alloy,,,,
462.00,81.43,17.61,0.09,0.04,0.00,0.03,0.00,0.03,0.22,0.55,NA,NA,NA,0.00,0.00,0.00,0.00,0.00,0.00,0.00,0.00,0.00,0.00,0.00,NA,70,20,25,1M NaCl,1.0000,7.00,"Potentiodynamic Polarization. The electrodes for the potentiodynamic studies were mounted in epoxy plastic with a single exposed surface parallel to the rolling plane. Electrical contact was made by soft-soldering a nickel wire to the back of the electrode. Contact between the solder or lead wire and the electrolyte was excluded by the plastic and glass tube. The 0.5 by 0.6 cm exposed surface was polished by using standard metallographic techniques, finishing with a distilled water slurry of 0.3 mu alumina. The edges of the electrode were masked with clear Glyptal varnish to prevent crevice corrosion. The coupons for the exposure tests, 2.5 by 2.5 by 0.3 cm, were surface ground and then polished through No. 600 wet silicon carbide paper. They were solvent degreased and rinsed in methanol before exposure.",0.06,815C annealed then water quenched,NA,Data was extracted from Fig. 2,6,Fe Alloy,,,,
463.00,81.43,17.61,0.09,0.04,0.00,0.03,0.00,0.03,0.22,0.55,NA,NA,NA,0.00,0.00,0.00,0.00,0.00,0.00,0.00,0.00,0.00,0.00,0.00,NA,20,-40,45,1M NaCl,1.0000,7.00,"Potentiodynamic Polarization. The electrodes for the potentiodynamic studies were mounted in epoxy plastic with a single exposed surface parallel to the rolling plane. Electrical contact was made by soft-soldering a nickel wire to the back of the electrode. Contact between the solder or lead wire and the electrolyte was excluded by the plastic and glass tube. The 0.5 by 0.6 cm exposed surface was polished by using standard metallographic techniques, finishing with a distilled water slurry of 0.3 mu alumina. The edges of the electrode were masked with clear Glyptal varnish to prevent crevice corrosion. The coupons for the exposure tests, 2.5 by 2.5 by 0.3 cm, were surface ground and then polished through No. 600 wet silicon carbide paper. They were solvent degreased and rinsed in methanol before exposure.",0.06,815C annealed then water quenched,NA,Data was extracted from Fig. 2,6,Fe Alloy,,,,
464.00,81.43,17.61,0.09,0.04,0.00,0.03,0.00,0.03,0.22,0.55,NA,NA,NA,0.00,0.00,0.00,0.00,0.00,0.00,0.00,0.00,0.00,0.00,0.00,NA,-160,-170,70,1M NaCl,1.0000,7.00,"Potentiodynamic Polarization. The electrodes for the potentiodynamic studies were mounted in epoxy plastic with a single exposed surface parallel to the rolling plane. Electrical contact was made by soft-soldering a nickel wire to the back of the electrode. Contact between the solder or lead wire and the electrolyte was excluded by the plastic and glass tube. The 0.5 by 0.6 cm exposed surface was polished by using standard metallographic techniques, finishing with a distilled water slurry of 0.3 mu alumina. The edges of the electrode were masked with clear Glyptal varnish to prevent crevice corrosion. The coupons for the exposure tests, 2.5 by 2.5 by 0.3 cm, were surface ground and then polished through No. 600 wet silicon carbide paper. They were solvent degreased and rinsed in methanol before exposure.",0.06,815C annealed then water quenched,NA,Data was extracted from Fig. 2,6,Fe Alloy,,,,
465.00,81.43,17.61,0.09,0.04,0.00,0.03,0.00,0.03,0.22,0.55,NA,NA,NA,0.00,0.00,0.00,0.00,0.00,0.00,0.00,0.00,0.00,0.00,0.00,NA,330,330,1,1M NaBr,0.0000,7.00,"Potentiodynamic Polarization. The electrodes for the potentiodynamic studies were mounted in epoxy plastic with a single exposed surface parallel to the rolling plane. Electrical contact was made by soft-soldering a nickel wire to the back of the electrode. Contact between the solder or lead wire and the electrolyte was excluded by the plastic and glass tube. The 0.5 by 0.6 cm exposed surface was polished by using standard metallographic techniques, finishing with a distilled water slurry of 0.3 mu alumina. The edges of the electrode were masked with clear Glyptal varnish to prevent crevice corrosion. The coupons for the exposure tests, 2.5 by 2.5 by 0.3 cm, were surface ground and then polished through No. 600 wet silicon carbide paper. They were solvent degreased and rinsed in methanol before exposure.",0.06,815C annealed then water quenched,NA,Data was extracted from Fig. 4,6,Fe Alloy,,,,
466.00,81.43,17.61,0.09,0.04,0.00,0.03,0.00,0.03,0.22,0.55,NA,NA,NA,0.00,0.00,0.00,0.00,0.00,0.00,0.00,0.00,0.00,0.00,0.00,NA,250,230,25,1M NaBr,0.0000,7.00,"Potentiodynamic Polarization. The electrodes for the potentiodynamic studies were mounted in epoxy plastic with a single exposed surface parallel to the rolling plane. Electrical contact was made by soft-soldering a nickel wire to the back of the electrode. Contact between the solder or lead wire and the electrolyte was excluded by the plastic and glass tube. The 0.5 by 0.6 cm exposed surface was polished by using standard metallographic techniques, finishing with a distilled water slurry of 0.3 mu alumina. The edges of the electrode were masked with clear Glyptal varnish to prevent crevice corrosion. The coupons for the exposure tests, 2.5 by 2.5 by 0.3 cm, were surface ground and then polished through No. 600 wet silicon carbide paper. They were solvent degreased and rinsed in methanol before exposure.",0.06,815C annealed then water quenched,NA,Data was extracted from Fig. 4,6,Fe Alloy,,,,
