Repository: trovlunde/stock_analyzer

# Stock Analysis

# ML model retrained every 63 sessions on past data only (slow: minutes per ticker-decade)
uv run stock-analysis-evaluate backtest --strategies ml_walk_forward --retrain-every 63

# Other tickers, a fixed window, report saved to a file
uv run stock-analysis-evaluate backtest --strategies ma_crossover \
  --tickers NVDA AMZN JPM --start 2018-01-01 --end 2024-12-31 --output data/backtests/ma.md
```

Reading the report:

- **Strategy vs buy & hold** — CAGR, volatility, Sharpe, Sortino, max drawdown, Calmar; plus trades, hit rate, turnover, cost drag and average exposure for the strategy.

File: stock_analysis/tuva_help/data/pittingPotential.csv (part 12 of 16)
,"Composition, wt.%",,,,,,,,,,,,,,,,,,,,,,,,"Epit, mV (SCE)",,,Test Temp.,Test Solution,[Cl-],,,Scan Rate,Heat treatment,Microstructures,Comments,Reference,Material class,,,,
467.00,81.43,17.61,0.09,0.04,0.00,0.03,0.00,0.03,0.22,0.55,NA,NA,NA,0.00,0.00,0.00,0.00,0.00,0.00,0.00,0.00,0.00,0.00,0.00,NA,170,95,45,1M NaBr,0.0000,7.00,"Potentiodynamic Polarization. The electrodes for the potentiodynamic studies were mounted in epoxy plastic with a single exposed surface parallel to the rolling plane. Electrical contact was made by soft-soldering a nickel wire to the back of the electrode. Contact between the solder or lead wire and the electrolyte was excluded by the plastic and glass tube. The 0.5 by 0.6 cm exposed surface was polished by using standard metallographic techniques, finishing with a distilled water slurry of 0.3 mu alumina. The edges of the electrode were masked with clear Glyptal varnish to prevent crevice corrosion. The coupons for the exposure tests, 2.5 by 2.5 by 0.3 cm, were surface ground and then polished through No. 600 wet silicon carbide paper. They were solvent degreased and rinsed in methanol before exposure.",0.06,815C annealed then water quenched,NA,Data was extracted from Fig. 4,6,Fe Alloy,,,,
468.00,74.17,17.00,8.30,0.19,0.00,0.05,0.00,0.11,NA,NA,0.19,NA,NA,0.00,0.00,0.00,0.00,0.00,0.00,0.00,0.00,0.00,0.00,0.00,63.00,90.00,43.00,70,0.6M NaCl,0.6000,7.00,"Potentiodynamic Polarization, Potentiodynamic
polarization commenced at the free-corrosion potential
after the sample had been immersed in the solution for 30 minutes",0.17,NA,NA,"UNS S30100, Test solutions were deaerated by nitrogen",8,Fe Alloy,,,,
469.00,69.94,17.20,10.50,2.00,0.00,0.05,0.00,0.06,NA,NA,0.25,NA,NA,0.00,0.00,0.00,0.00,0.00,0.00,0.00,0.00,0.00,0.00,0.00,168.00,200.00,138.00,70,0.6M NaCl,0.6000,7.00,"Potentiodynamic Polarization, Potentiodynamic
polarization commenced at the free-corrosion potential
after the sample had been immersed in the solution for 30 minutes",0.17,NA,NA,"UNS S31600, Test solutions were deaerated by nitrogen",8,Fe Alloy,,,,
470.00,48.98,20.00,25.00,4.50,0.00,0.00,0.00,0.03,NA,NA,1.50,NA,NA,0.00,0.00,0.00,0.00,0.00,0.00,0.00,0.00,0.00,0.00,0.00,620.00,640.00,587.00,70,0.6M NaCl,0.6000,7.00,"Potentiodynamic Polarization, Potentiodynamic
polarization commenced at the free-corrosion potential
after the sample had been immersed in the solution for 30 minutes",0.17,NA,NA,"UNS N08904, Test solutions were deaerated by nitrogen",8,Fe Alloy,,,,
471.00,54.97,20.00,18.00,6.10,0.00,0.21,0.00,0.02,NA,NA,0.70,NA,NA,0.00,0.00,0.00,0.00,0.00,0.00,0.00,0.00,0.00,0.00,0.00,1028.00,1050.00,1000.00,70,0.6M NaCl,0.6000,7.00,"Potentiodynamic Polarization, Potentiodynamic
polarization commenced at the free-corrosion potential
after the sample had been immersed in the solution for 30 minutes",0.17,NA,NA,"UNS S31254 Heat 2, Test solutions were deaerated by nitrogen, Two heats of
UNS S31254 materials were tested because Heat 1 material was
found to contain a significant quantity of titanium-rich inclusions,
and was thus metallographically less clean than Heat 2 material. Nominal values for all in composition.",8,Fe Alloy,,,,
472.00,74.17,17.00,8.30,0.19,0.00,0.05,0.00,0.11,NA,NA,0.19,NA,NA,0.00,0.00,0.00,0.00,0.00,0.00,0.00,0.00,0.00,0.00,0.00,273.00,290.00,245.00,70,0.6M NaBr,0.0000,7.00,"Potentiodynamic Polarization, Potentiodynamic
polarization commenced at the free-corrosion potential
after the sample had been immersed in the solution for 30 minutes",0.17,NA,NA,"UNS S30100, Test solutions were deaerated by nitrogen",8,Fe Alloy,,,,
473.00,69.94,17.20,10.50,2.00,0.00,0.05,0.00,0.06,NA,NA,0.25,NA,NA,0.00,0.00,0.00,0.00,0.00,0.00,0.00,0.00,0.00,0.00,0.00,330.00,350.00,306.00,70,0.6M NaBr,0.0000,7.00,"Potentiodynamic Polarization, Potentiodynamic
polarization commenced at the free-corrosion potential
after the sample had been immersed in the solution for 30 minutes",0.17,NA,NA,"UNS S31600, Test solutions were deaerated by nitrogen",8,Fe Alloy,,,,
474.00,48.98,20.00,25.00,4.50,0.00,0.00,0.00,0.03,NA,NA,1.50,NA,NA,0.00,0.00,0.00,0.00,0.00,0.00,0.00,0.00,0.00,0.00,0.00,476.00,500.00,456.00,70,0.6M NaBr,0.0000,7.00,"Potentiodynamic Polarization, Potentiodynamic
polarization commenced at the free-corrosion potential
after the sample had been immersed in the solution for 30 minutes",0.17,NA,NA,"UNS N08904, Test solutions were deaerated by nitrogen",8,Fe Alloy,,,,
475.00,54.97,20.00,18.00,6.10,0.00,0.21,0.00,0.02,NA,NA,0.70,NA,NA,0.00,0.00,0.00,0.00,0.00,0.00,0.00,0.00,0.00,0.00,0.00,620.00,660.00,573.00,70,0.6M NaBr,0.0000,7.00,"Potentiodynamic Polarization, Potentiodynamic
polarization commenced at the free-corrosion potential
after the sample had been immersed in the solution for 30 minutes",0.17,NA,NA,"UNS S31254 Heat 2, Test solutions were deaerated by nitrogen, Two heats of
UNS S31254 materials were tested because Heat 1 material was
found to contain a significant quantity of titanium-rich inclusions,
and was thus metallographically less clean than Heat 2 material. Nominal values for all in composition.",8,Fe Alloy,,,,
476.00,61.29,27.30,7.30,3.80,0.00,0.31,0.00,NA,NA,NA,NA,NA,NA,0.00,0.00,0.00,0.00,0.00,0.00,0.00,0.00,0.00,0.00,NA,1010.00,NA,NA,60,synthetic sea water,0.5460,NA,Potentiodynamic Polarization - pitting potentital measured by potential sweep method,0.33,NA,NA,"28% Cr Duplex stainless steel, pitting potentital measured by potential sweep method, Cl conc is estimated",16,Fe Alloy,,,,
477.00,61.29,27.30,7.30,3.80,0.00,0.31,0.00,NA,NA,NA,NA,NA,NA,0.00,0.00,0.00,0.00,0.00,0.00,0.00,0.00,0.00,0.00,NA,1020.00,NA,NA,80,synthetic sea water,0.5460,NA,Potentiodynamic Polarization - pitting potentital measured by potential sweep method,0.33,NA,NA,"28% Cr Duplex stainless steel, pitting potentital measured by potential sweep method, Cl conc is estimated",16,Fe Alloy,,,,
478.00,61.29,27.30,7.30,3.80,0.00,0.31,0.00,NA,NA,NA,NA,NA,NA,0.00,0.00,0.00,0.00,0.00,0.00,0.00,0.00,0.00,0.00,NA,850.00,NA,NA,100,synthetic sea water,0.5460,NA,Potentiodynamic Polarization - pitting potentital measured by potential sweep method,0.33,NA,NA,"28% Cr Duplex stainless steel, pitting potentital measured by potential sweep method, Cl conc is estimated",16,Fe Alloy,,,,
479.00,64.80,28.40,2.60,4.20,0.00,0.00,0.00,NA,NA,NA,NA,NA,NA,0.00,0.00,0.00,0.00,0.00,0.00,0.00,0.00,0.00,0.00,NA,1010.00,NA,NA,60,synthetic sea water,0.5460,NA,Potentiodynamic Polarization - pitting potentital measured by potential sweep method,0.33,NA,NA,"Super-ferritic stainless steel,pitting potentital measured by potential sweep method, Cl conc is estimated",16,Fe Alloy,,,,
480.00,64.80,28.40,2.60,4.20,0.00,0.00,0.00,NA,NA,NA,NA,NA,NA,0.00,0.00,0.00,0.00,0.00,0.00,0.00,0.00,0.00,0.00,NA,1010.00,NA,NA,80,synthetic sea water,0.5460,NA,Potentiodynamic Polarization - pitting potentital measured by potential sweep method,0.33,NA,NA,"Super-ferritic stainless steel,pitting potentital measured by potential sweep method, Cl conc is estimated",16,Fe Alloy,,,,
481.00,64.80,28.40,2.60,4.20,0.00,0.00,0.00,NA,NA,NA,NA,NA,NA,0.00,0.00,0.00,0.00,0.00,0.00,0.00,0.00,0.00,0.00,NA,493.00,NA,NA,100,synthetic sea water,0.5460,NA,Potentiodynamic Polarization - pitting potentital measured by potential sweep method,0.33,NA,NA,"Super-ferritic stainless steel,pitting potentital measured by potential sweep method, Cl conc is estimated",16,Fe Alloy,,,,
482.00,55.00,19.80,18.60,6.40,0.00,0.20,0.00,NA,NA,NA,NA,NA,NA,0.00,0.00,0.00,0.00,0.00,0.00,0.00,0.00,0.00,0.00,NA,1000.00,NA,NA,60,synthetic sea water,0.5460,NA,Potentiodynamic Polarization - pitting potentital measured by potential sweep method,0.33,NA,NA,"Super-austenitic stainless steel,pitting potentital measured by potential sweep method, Cl conc is estimated",16,Fe Alloy,,,,
483.00,55.00,19.80,18.60,6.40,0.00,0.20,0.00,NA,NA,NA,NA,NA,NA,0.00,0.00,0.00,0.00,0.00,0.00,0.00,0.00,0.00,0.00,NA,1010.00,NA,NA,80,synthetic sea water,0.5460,NA,Potentiodynamic Polarization - pitting potentital measured by potential sweep method,0.33,NA,NA,"Super-austenitic stainless steel,pitting potentital measured by potential sweep method, Cl conc is estimated",16,Fe Alloy,,,,
484.00,55.00,19.80,18.60,6.40,0.00,0.20,0.00,NA,NA,NA,NA,NA,NA,0.00,0.00,0.00,0.00,0.00,0.00,0.00,0.00,0.00,0.00,NA,782.00,NA,NA,100,synthetic sea water,0.5460,NA,Potentiodynamic Polarization - pitting potentital measured by potential sweep method,0.33,NA,NA,"Super-austenitic stainless steel,pitting potentital measured by potential sweep method, Cl conc is estimated",16,Fe Alloy,,,,
485.00,64.56,25.20,7.10,3.00,0.00,0.14,0.00,NA,NA,NA,NA,NA,NA,0.00,0.00,0.00,0.00,0.00,0.00,0.00,0.00,0.00,0.00,NA,1010.00,NA,NA,60,synthetic sea water,0.5460,NA,Potentiodynamic Polarization - pitting potentital measured by potential sweep method,0.33,NA,NA,"25% Cr Duplex stainless steel, pitting potentital measured by potential sweep method, Cl conc is estimated",16,Fe Alloy,,,,
486.00,64.56,25.20,7.10,3.00,0.00,0.14,0.00,NA,NA,NA,NA,NA,NA,0.00,0.00,0.00,0.00,0.00,0.00,0.00,0.00,0.00,0.00,NA,330.00,NA,NA,80,synthetic sea water,0.5460,NA,Potentiodynamic Polarization - pitting potentital measured by potential sweep method,0.33,NA,NA,"25% Cr Duplex stainless steel, pitting potentital measured by potential sweep method, Cl conc is estimated",16,Fe Alloy,,,,
487.00,64.56,25.20,7.10,3.00,0.00,0.14,0.00,NA,NA,NA,NA,NA,NA,0.00,0.00,0.00,0.00,0.00,0.00,0.00,0.00,0.00,0.00,NA,240.00,NA,NA,100,synthetic sea water,0.5460,NA,Potentiodynamic Polarization - pitting potentital measured by potential sweep method,0.33,NA,NA,"25% Cr Duplex stainless steel, pitting potentital measured by potential sweep method,Cl conc is estimated",16,Fe Alloy,,,,
488.00,100.00,0.00,0.00,0.00,0.00,NA,0.00,NA,NA,NA,NA,NA,NA,0.00,0.00,0.00,0.00,0.00,0.00,0.00,0.00,0.00,0.00,0.00,-661.26,NA,NA,NA,1.0M NaCl PH=3,1.0000,3.00,"Potentiodynamic Polarization - test electrodes were made from 0.25 mm wire looped to a diameter of
25 mm. Test solutions were prepared from reagent grade chemicals and
distilled water and the pH value was adjusted using H2SO4 or NaOH as required. The oxygen content of
the test solutions was reduced to a negligible value by bubbling nitrogen through them for a period of 24 h.
All electrochemical measurements were carried out in conventional setup, purged
with nitrogen during each experiment",1.00,NA,NA,"test electrodes were made from 0.25 mm wire looped to a diameter of 25 mm. Test solutions were prepared from reagent grade chemicals and distilled water and the pH value was adjusted using H2SO4 or NaOH as required. The oxygen content of the test solutions was reduced to a negligible value by bubbling nitrogen through them for a period of 24 h. All electrochemical measurements were carried out in conventional setup, purged with nitrogen during each experiment.",9,Other,,,,
489.00,100.00,0.00,0.00,0.00,0.00,NA,0.00,NA,NA,NA,NA,NA,NA,0.00,0.00,0.00,0.00,0.00,0.00,0.00,0.00,0.00,0.00,0.00,-526.29,NA,NA,NA,1.0M NaCl PH=4,1.0000,4.00,"Potentiodynamic Polarization - test electrodes were made from 0.25 mm wire looped to a diameter of
25 mm. Test solutions were prepared from reagent grade chemicals and
distilled water and the pH value was adjusted using H2SO4 or NaOH as required. The oxygen content of
the test solutions was reduced to a negligible value by bubbling nitrogen through them for a period of 24 h.
All electrochemical measurements were carried out in conventional setup, purged
with nitrogen during each experiment",1.00,NA,NA,"test electrodes were made from 0.25 mm wire looped to a diameter of 25 mm. Test solutions were prepared from reagent grade chemicals and distilled water and the pH value was adjusted using H2SO4 or NaOH as required. The oxygen content of the test solutions was reduced to a negligible value by bubbling nitrogen through them for a period of 24 h. All electrochemical measurements were carried out in conventional setup, purged with nitrogen during each experiment.",9,Other,,,,
490.00,100.00,0.00,0.00,0.00,0.00,NA,0.00,NA,NA,NA,NA,NA,NA,0.00,0.00,0.00,0.00,0.00,0.00,0.00,0.00,0.00,0.00,0.00,-472.07,NA,NA,NA,1.0M NaCl PH=5,1.0000,5.00,"Potentiodynamic Polarization - test electrodes were made from 0.25 mm wire looped to a diameter of
25 mm. Test solutions were prepared from reagent grade chemicals and
distilled water and the pH value was adjusted using H2SO4 or NaOH as required. The oxygen content of
the test solutions was reduced to a negligible value by bubbling nitrogen through them for a period of 24 h.
All electrochemical measurements were carried out in conventional setup, purged
with nitrogen during each experiment",1.00,NA,NA,"test electrodes were made from 0.25 mm wire looped to a diameter of 25 mm. Test solutions were prepared from reagent grade chemicals and distilled water and the pH value was adjusted using H2SO4 or NaOH as required. The oxygen content of the test solutions was reduced to a negligible value by bubbling nitrogen through them for a period of 24 h. All electrochemical measurements were carried out in conventional setup, purged with nitrogen during each experiment.",9,Other,,,,
491.00,100.00,0.00,0.00,0.00,0.00,NA,0.00,NA,NA,NA,NA,NA,NA,0.00,0.00,0.00,0.00,0.00,0.00,0.00,0.00,0.00,0.00,0.00,-458.98,NA,NA,NA,1.0M NaCl PH=7,1.0000,7.00,"Potentiodynamic Polarization - test electrodes were made from 0.25 mm wire looped to a diameter of
25 mm. Test solutions were prepared from reagent grade chemicals and
distilled water and the pH value was adjusted using H2SO4 or NaOH as required. The oxygen content of
the test solutions was reduced to a negligible value by bubbling nitrogen through them for a period of 24 h.
All electrochemical measurements were carried out in conventional setup, purged
with nitrogen during each experiment",1.00,NA,NA,"test electrodes were made from 0.25 mm wire looped to a diameter of 25 mm. Test solutions were prepared from reagent grade chemicals and distilled water and the pH value was adjusted using H2SO4 or NaOH as required. The oxygen content of the test solutions was reduced to a negligible value by bubbling nitrogen through them for a period of 24 h. All electrochemical measurements were carried out in conventional setup, purged with nitrogen during each experiment.",9,Other,,,,
492.00,100.00,0.00,0.00,0.00,0.00,NA,0.00,NA,NA,NA,NA,NA,NA,0.00,0.00,0.00,0.00,0.00,0.00,0.00,0.00,0.00,0.00,0.00,-460.67,NA,NA,NA,1.0M NaCl PH=9,1.0000,9.00,"Potentiodynamic Polarization - test electrodes were made from 0.25 mm wire looped to a diameter of
25 mm. Test solutions were prepared from reagent grade chemicals and
distilled water and the pH value was adjusted using H2SO4 or NaOH as required. The oxygen content of
the test solutions was reduced to a negligible value by bubbling nitrogen through them for a period of 24 h.
All electrochemical measurements were carried out in conventional setup, purged
with nitrogen during each experiment",1.00,NA,NA,"test electrodes were made from 0.25 mm wire looped to a diameter of 25 mm. Test solutions were prepared from reagent grade chemicals and distilled water and the pH value was adjusted using H2SO4 or NaOH as required. The oxygen content of the test solutions was reduced to a negligible value by bubbling nitrogen through them for a period of 24 h. All electrochemical measurements were carried out in conventional setup, purged with nitrogen during each experiment.",9,Other,,,,
493.00,100.00,0.00,0.00,0.00,0.00,NA,0.00,NA,NA,NA,NA,NA,NA,0.00,0.00,0.00,0.00,0.00,0.00,0.00,0.00,0.00,0.00,0.00,-701.63,NA,NA,NA,1.0M NaBr PH=3,0.0000,3.00,"Potentiodynamic Polarization - test electrodes were made from 0.25 mm wire looped to a diameter of
25 mm. Test solutions were prepared from reagent grade chemicals and
distilled water and the pH value was adjusted using H2SO4 or NaOH as required. The oxygen content of
the test solutions was reduced to a negligible value by bubbling nitrogen through them for a period of 24 h.
All electrochemical measurements were carried out in conventional setup, purged
with nitrogen during each experiment",1.00,NA,NA,"test electrodes were made from 0.25 mm wire looped to a diameter of 25 mm. Test solutions were prepared from reagent grade chemicals and distilled water and the pH value was adjusted using H2SO4 or NaOH as required. The oxygen content of the test solutions was reduced to a negligible value by bubbling nitrogen through them for a period of 24 h. All electrochemical measurements were carried out in conventional setup, purged with nitrogen during each experiment.",9,Other,,,,
494.00,100.00,0.00,0.00,0.00,0.00,NA,0.00,NA,NA,NA,NA,NA,NA,0.00,0.00,0.00,0.00,0.00,0.00,0.00,0.00,0.00,0.00,0.00,-427.19,NA,NA,NA,1.0M NaBr PH=4,0.0000,4.00,"Potentiodynamic Polarization - test electrodes were made from 0.25 mm wire looped to a diameter of
25 mm. Test solutions were prepared from reagent grade chemicals and
distilled water and the pH value was adjusted using H2SO4 or NaOH as required. The oxygen content of
the test solutions was reduced to a negligible value by bubbling nitrogen through them for a period of 24 h.
All electrochemical measurements were carried out in conventional setup, purged
with nitrogen during each experiment",1.00,NA,NA,"test electrodes were made from 0.25 mm wire looped to a diameter of 25 mm. Test solutions were prepared from reagent grade chemicals and distilled water and the pH value was adjusted using H2SO4 or NaOH as required. The oxygen content of the test solutions was reduced to a negligible value by bubbling nitrogen through them for a period of 24 h. All electrochemical measurements were carried out in conventional setup, purged with nitrogen during each experiment.",9,Other,,,,
495.00,100.00,0.00,0.00,0.00,0.00,NA,0.00,NA,NA,NA,NA,NA,NA,0.00,0.00,0.00,0.00,0.00,0.00,0.00,0.00,0.00,0.00,0.00,-405.98,NA,NA,NA,1.0M NaBr PH=5,0.0000,5.00,"Potentiodynamic Polarization - test electrodes were made from 0.25 mm wire looped to a diameter of
25 mm. Test solutions were prepared from reagent grade chemicals and
distilled water and the pH value was adjusted using H2SO4 or NaOH as required. The oxygen content of
the test solutions was reduced to a negligible value by bubbling nitrogen through them for a period of 24 h.
All electrochemical measurements were carried out in conventional setup, purged
with nitrogen during each experiment",1.00,NA,NA,"test electrodes were made from 0.25 mm wire looped to a diameter of 25 mm. Test solutions were prepared from reagent grade chemicals and distilled water and the pH value was adjusted using H2SO4 or NaOH as required. The oxygen content of the test solutions was reduced to a negligible value by bubbling nitrogen through them for a period of 24 h. All electrochemical measurements were carried out in conventional setup, purged with nitrogen during each experiment.",9,Other,,,,
496.00,100.00,0.00,0.00,0.00,0.00,NA,0.00,NA,NA,NA,NA,NA,NA,0.00,0.00,0.00,0.00,0.00,0.00,0.00,0.00,0.00,0.00,0.00,-396.60,NA,NA,NA,1.0M NaBr PH=7,0.0000,7.00,"Potentiodynamic Polarization - test electrodes were made from 0.25 mm wire looped to a diameter of
25 mm. Test solutions were prepared from reagent grade chemicals and
distilled water and the pH value was adjusted using H2SO4 or NaOH as required. The oxygen content of
the test solutions was reduced to a negligible value by bubbling nitrogen through them for a period of 24 h.
All electrochemical measurements were carried out in conventional setup, purged
with nitrogen during each experiment",1.00,NA,NA,"test electrodes were made from 0.25 mm wire looped to a diameter of 25 mm. Test solutions were prepared from reagent grade chemicals and distilled water and the pH value was adjusted using H2SO4 or NaOH as required. The oxygen content of the test solutions was reduced to a negligible value by bubbling nitrogen through them for a period of 24 h. All electrochemical measurements were carried out in conventional setup, purged with nitrogen during each experiment.",9,Other,,,,
497.00,100.00,0.00,0.00,0.00,0.00,NA,0.00,NA,NA,NA,NA,NA,NA,0.00,0.00,0.00,0.00,0.00,0.00,0.00,0.00,0.00,0.00,0.00,-361.57,NA,NA,NA,1.0M NaBr PH=9,0.0000,9.00,"Potentiodynamic Polarization - test electrodes were made from 0.25 mm wire looped to a diameter of
25 mm. Test solutions were prepared from reagent grade chemicals and
distilled water and the pH value was adjusted using H2SO4 or NaOH as required. The oxygen content of
the test solutions was reduced to a negligible value by bubbling nitrogen through them for a period of 24 h.
All electrochemical measurements were carried out in conventional setup, purged
with nitrogen during each experiment",1.00,NA,NA,"test electrodes were made from 0.25 mm wire looped to a diameter of 25 mm. Test solutions were prepared from reagent grade chemicals and distilled water and the pH value was adjusted using H2SO4 or NaOH as required. The oxygen content of the test solutions was reduced to a negligible value by bubbling nitrogen through them for a period of 24 h. All electrochemical measurements were carried out in conventional setup, purged with nitrogen during each experiment.",9,Other,,,,
498.00,0.00,0.00,100.00,0.00,0.00,NA,0.00,NA,NA,NA,NA,NA,NA,0.00,0.00,0.00,0.00,0.00,0.00,0.00,0.00,0.00,0.00,0.00,-272.26,NA,NA,NA,1.0M NaCl PH=3,1.0000,3.00,"Potentiodynamic Polarization - test electrodes were made from 0.25 mm wire looped to a diameter of
25 mm. Test solutions were prepared from reagent grade chemicals and
distilled water and the pH value was adjusted using H2SO4 or NaOH as required. The oxygen content of
the test solutions was reduced to a negligible value by bubbling nitrogen through them for a period of 24 h.
All electrochemical measurements were carried out in conventional setup, purged
with nitrogen during each experiment",1.00,NA,NA,"test electrodes were made from 0.25 mm wire looped to a diameter of 25 mm. Test solutions were prepared from reagent grade chemicals and distilled water and the pH value was adjusted using H2SO4 or NaOH as required. The oxygen content of the test solutions was reduced to a negligible value by bubbling nitrogen through them for a period of 24 h. All electrochemical measurements were carried out in conventional setup, purged with nitrogen during each experiment.",9,Other,,,,
499.00,0.00,0.00,100.00,0.00,0.00,NA,0.00,NA,NA,NA,NA,NA,NA,0.00,0.00,0.00,0.00,0.00,0.00,0.00,0.00,0.00,0.00,0.00,-140.94,NA,NA,NA,1.0M NaCl PH=4,1.0000,4.00,"Potentiodynamic Polarization - test electrodes were made from 0.25 mm wire looped to a diameter of
25 mm. Test solutions were prepared from reagent grade chemicals and
distilled water and the pH value was adjusted using H2SO4 or NaOH as required. The oxygen content of
the test solutions was reduced to a negligible value by bubbling nitrogen through them for a period of 24 h.
All electrochemical measurements were carried out in conventional setup, purged
with nitrogen during each experiment",1.00,NA,NA,"test electrodes were made from 0.25 mm wire looped to a diameter of 25 mm. Test solutions were prepared from reagent grade chemicals and distilled water and the pH value was adjusted using H2SO4 or NaOH as required. The oxygen content of the test solutions was reduced to a negligible value by bubbling nitrogen through them for a period of 24 h. All electrochemical measurements were carried out in conventional setup, purged with nitrogen during each experiment.",9,Other,,,,
500.00,0.00,0.00,100.00,0.00,0.00,NA,0.00,NA,NA,NA,NA,NA,NA,0.00,0.00,0.00,0.00,0.00,0.00,0.00,0.00,0.00,0.00,0.00,-145.43,NA,NA,NA,1.0M NaCl PH=5,1.0000,5.00,"Potentiodynamic Polarization - test electrodes were made from 0.25 mm wire looped to a diameter of
25 mm. Test solutions were prepared from reagent grade chemicals and
distilled water and the pH value was adjusted using H2SO4 or NaOH as required. The oxygen content of
the test solutions was reduced to a negligible value by bubbling nitrogen through them for a period of 24 h.
All electrochemical measurements were carried out in conventional setup, purged
with nitrogen during each experiment",1.00,NA,NA,"test electrodes were made from 0.25 mm wire looped to a diameter of 25 mm. Test solutions were prepared from reagent grade chemicals and distilled water and the pH value was adjusted using H2SO4 or NaOH as required. The oxygen content of the test solutions was reduced to a negligible value by bubbling nitrogen through them for a period of 24 h. All electrochemical measurements were carried out in conventional setup, purged with nitrogen during each experiment.",9,Other,,,,
501.00,0.00,0.00,100.00,0.00,0.00,NA,0.00,NA,NA,NA,NA,NA,NA,0.00,0.00,0.00,0.00,0.00,0.00,0.00,0.00,0.00,0.00,0.00,-47.98,NA,NA,NA,1.0M NaCl PH=7,1.0000,7.00,"Potentiodynamic Polarization - test electrodes were made from 0.25 mm wire looped to a diameter of
25 mm. Test solutions were prepared from reagent grade chemicals and
distilled water and the pH value was adjusted using H2SO4 or NaOH as required. The oxygen content of
the test solutions was reduced to a negligible value by bubbling nitrogen through them for a period of 24 h.
All electrochemical measurements were carried out in conventional setup, purged
with nitrogen during each experiment",1.00,NA,NA,"test electrodes were made from 0.25 mm wire looped to a diameter of 25 mm. Test solutions were prepared from reagent grade chemicals and distilled water and the pH value was adjusted using H2SO4 or NaOH as required. The oxygen content of the test solutions was reduced to a negligible value by bubbling nitrogen through them for a period of 24 h. All electrochemical measurements were carried out in conventional setup, purged with nitrogen during each experiment.",9,Other,,,,
502.00,0.00,0.00,100.00,0.00,0.00,NA,0.00,NA,NA,NA,NA,NA,NA,0.00,0.00,0.00,0.00,0.00,0.00,0.00,0.00,0.00,0.00,0.00,-9.26,NA,NA,NA,1.0M NaCl PH=9,1.0000,9.00,"Potentiodynamic Polarization - test electrodes were made from 0.25 mm wire looped to a diameter of
25 mm. Test solutions were prepared from reagent grade chemicals and
distilled water and the pH value was adjusted using H2SO4 or NaOH as required. The oxygen content of
the test solutions was reduced to a negligible value by bubbling nitrogen through them for a period of 24 h.
All electrochemical measurements were carried out in conventional setup, purged
with nitrogen during each experiment",1.00,NA,NA,"test electrodes were made from 0.25 mm wire looped to a diameter of 25 mm. Test solutions were prepared from reagent grade chemicals and distilled water and the pH value was adjusted using H2SO4 or NaOH as required. The oxygen content of the test solutions was reduced to a negligible value by bubbling nitrogen through them for a period of 24 h. All electrochemical measurements were carried out in conventional setup, purged with nitrogen during each experiment.",9,Other,,,,
503.00,0.00,0.00,100.00,0.00,0.00,NA,0.00,NA,NA,NA,NA,NA,NA,0.00,0.00,0.00,0.00,0.00,0.00,0.00,0.00,0.00,0.00,0.00,-231.91,NA,NA,NA,1.0M NaBr PH=3,0.0000,3.00,"Potentiodynamic Polarization - test electrodes were made from 0.25 mm wire looped to a diameter of
25 mm. Test solutions were prepared from reagent grade chemicals and
distilled water and the pH value was adjusted using H2SO4 or NaOH as required. The oxygen content of
the test solutions was reduced to a negligible value by bubbling nitrogen through them for a period of 24 h.
All electrochemical measurements were carried out in conventional setup, purged
with nitrogen during each experiment",1.00,NA,NA,"test electrodes were made from 0.25 mm wire looped to a diameter of 25 mm. Test solutions were prepared from reagent grade chemicals and distilled water and the pH value was adjusted using H2SO4 or NaOH as required. The oxygen content of the test solutions was reduced to a negligible value by bubbling nitrogen through them for a period of 24 h. All electrochemical measurements were carried out in conventional setup, purged with nitrogen during each experiment.",9,Other,,,,
504.00,0.00,0.00,100.00,0.00,0.00,NA,0.00,NA,NA,NA,NA,NA,NA,0.00,0.00,0.00,0.00,0.00,0.00,0.00,0.00,0.00,0.00,0.00,-100.57,NA,NA,NA,1.0M NaBr PH=4,0.0000,4.00,"Potentiodynamic Polarization - test electrodes were made from 0.25 mm wire looped to a diameter of
25 mm. Test solutions were prepared from reagent grade chemicals and
distilled water and the pH value was adjusted using H2SO4 or NaOH as required. The oxygen content of
the test solutions was reduced to a negligible value by bubbling nitrogen through them for a period of 24 h.
All electrochemical measurements were carried out in conventional setup, purged
with nitrogen during each experiment",1.00,NA,NA,"test electrodes were made from 0.25 mm wire looped to a diameter of 25 mm. Test solutions were prepared from reagent grade chemicals and distilled water and the pH value was adjusted using H2SO4 or NaOH as required. The oxygen content of the test solutions was reduced to a negligible value by bubbling nitrogen through them for a period of 24 h. All electrochemical measurements were carried out in conventional setup, purged with nitrogen during each experiment.",9,Other,,,,
505.00,0.00,0.00,100.00,0.00,0.00,NA,0.00,NA,NA,NA,NA,NA,NA,0.00,0.00,0.00,0.00,0.00,0.00,0.00,0.00,0.00,0.00,0.00,18.09,NA,NA,NA,1.0M NaBr PH=7,0.0000,7.00,"Potentiodynamic Polarization - test electrodes were made from 0.25 mm wire looped to a diameter of
25 mm. Test solutions were prepared from reagent grade chemicals and
distilled water and the pH value was adjusted using H2SO4 or NaOH as required. The oxygen content of
the test solutions was reduced to a negligible value by bubbling nitrogen through them for a period of 24 h.
All electrochemical measurements were carried out in conventional setup, purged
with nitrogen during each experiment",1.00,NA,NA,"test electrodes were made from 0.25 mm wire looped to a diameter of 25 mm. Test solutions were prepared from reagent grade chemicals and distilled water and the pH value was adjusted using H2SO4 or NaOH as required. The oxygen content of the test solutions was reduced to a negligible value by bubbling nitrogen through them for a period of 24 h. All electrochemical measurements were carried out in conventional setup, purged with nitrogen during each experiment.",9,Other,,,,
506.00,0.00,0.00,100.00,0.00,0.00,NA,0.00,NA,NA,NA,NA,NA,NA,0.00,0.00,0.00,0.00,0.00,0.00,0.00,0.00,0.00,0.00,0.00,86.15,NA,NA,NA,1.0M NaBr PH=9,0.0000,9.00,"Potentiodynamic Polarization - test electrodes were made from 0.25 mm wire looped to a diameter of
25 mm. Test solutions were prepared from reagent grade chemicals and
distilled water and the pH value was adjusted using H2SO4 or NaOH as required. The oxygen content of
the test solutions was reduced to a negligible value by bubbling nitrogen through them for a period of 24 h.
All electrochemical measurements were carried out in conventional setup, purged
with nitrogen during each experiment",1.00,NA,NA,"test electrodes were made from 0.25 mm wire looped to a diameter of 25 mm. Test solutions were prepared from reagent grade chemicals and distilled water and the pH value was adjusted using H2SO4 or NaOH as required. The oxygen content of the test solutions was reduced to a negligible value by bubbling nitrogen through them for a period of 24 h. All electrochemical measurements were carried out in conventional setup, purged with nitrogen during each experiment.",9,Other,,,,
507.00,0.00,0.00,0.00,100.00,0.00,NA,0.00,NA,NA,NA,NA,NA,NA,0.00,0.00,0.00,0.00,0.00,0.00,0.00,0.00,0.00,0.00,0.00,-22.71,NA,NA,NA,1.0M NaCl PH=3,1.0000,3.00,"Potentiodynamic Polarization - test electrodes were made from 0.25 mm wire looped to a diameter of
25 mm. Test solutions were prepared from reagent grade chemicals and
distilled water and the pH value was adjusted using H2SO4 or NaOH as required. The oxygen content of
the test solutions was reduced to a negligible value by bubbling nitrogen through them for a period of 24 h.
All electrochemical measurements were carried out in conventional setup, purged
with nitrogen during each experiment",1.00,NA,NA,"test electrodes were made from 0.25 mm wire looped to a diameter of 25 mm. Test solutions were prepared from reagent grade chemicals and distilled water and the pH value was adjusted using H2SO4 or NaOH as required. The oxygen content of the test solutions was reduced to a negligible value by bubbling nitrogen through them for a period of 24 h. All electrochemical measurements were carried out in conventional setup, purged with nitrogen during each experiment.",9,Other,,,,
508.00,0.00,0.00,0.00,100.00,0.00,NA,0.00,NA,NA,NA,NA,NA,NA,0.00,0.00,0.00,0.00,0.00,0.00,0.00,0.00,0.00,0.00,0.00,-56.54,NA,NA,NA,1.0M NaCl PH=4,1.0000,4.00,"Potentiodynamic Polarization - test electrodes were made from 0.25 mm wire looped to a diameter of
25 mm. Test solutions were prepared from reagent grade chemicals and
distilled water and the pH value was adjusted using H2SO4 or NaOH as required. The oxygen content of
the test solutions was reduced to a negligible value by bubbling nitrogen through them for a period of 24 h.
All electrochemical measurements were carried out in conventional setup, purged
with nitrogen during each experiment",1.00,NA,NA,"test electrodes were made from 0.25 mm wire looped to a diameter of 25 mm. Test solutions were prepared from reagent grade chemicals and distilled water and the pH value was adjusted using H2SO4 or NaOH as required. The oxygen content of the test solutions was reduced to a negligible value by bubbling nitrogen through them for a period of 24 h. All electrochemical measurements were carried out in conventional setup, purged with nitrogen during each experiment.",9,Other,,,,
509.00,0.00,0.00,0.00,100.00,0.00,NA,0.00,NA,NA,NA,NA,NA,NA,0.00,0.00,0.00,0.00,0.00,0.00,0.00,0.00,0.00,0.00,0.00,-50.04,NA,NA,NA,1.0M NaCl PH=5,1.0000,5.00,"Potentiodynamic Polarization - test electrodes were made from 0.25 mm wire looped to a diameter of
25 mm. Test solutions were prepared from reagent grade chemicals and
distilled water and the pH value was adjusted using H2SO4 or NaOH as required. The oxygen content of
the test solutions was reduced to a negligible value by bubbling nitrogen through them for a period of 24 h.
All electrochemical measurements were carried out in conventional setup, purged
with nitrogen during each experiment",1.00,NA,NA,"test electrodes were made from 0.25 mm wire looped to a diameter of 25 mm. Test solutions were prepared from reagent grade chemicals and distilled water and the pH value was adjusted using H2SO4 or NaOH as required. The oxygen content of the test solutions was reduced to a negligible value by bubbling nitrogen through them for a period of 24 h. All electrochemical measurements were carried out in conventional setup, purged with nitrogen during each experiment.",9,Other,,,,
510.00,0.00,0.00,0.00,100.00,0.00,NA,0.00,NA,NA,NA,NA,NA,NA,0.00,0.00,0.00,0.00,0.00,0.00,0.00,0.00,0.00,0.00,0.00,-106.71,NA,NA,NA,1.0M NaCl PH=7,1.0000,7.00,"Potentiodynamic Polarization - test electrodes were made from 0.25 mm wire looped to a diameter of
25 mm. Test solutions were prepared from reagent grade chemicals and
distilled water and the pH value was adjusted using H2SO4 or NaOH as required. The oxygen content of
the test solutions was reduced to a negligible value by bubbling nitrogen through them for a period of 24 h.
All electrochemical measurements were carried out in conventional setup, purged
with nitrogen during each experiment",1.00,NA,NA,"test electrodes were made from 0.25 mm wire looped to a diameter of 25 mm. Test solutions were prepared from reagent grade chemicals and distilled water and the pH value was adjusted using H2SO4 or NaOH as required. The oxygen content of the test solutions was reduced to a negligible value by bubbling nitrogen through them for a period of 24 h. All electrochemical measurements were carried out in conventional setup, purged with nitrogen during each experiment.",9,Other,,,,
511.00,0.00,0.00,0.00,100.00,0.00,NA,0.00,NA,NA,NA,NA,NA,NA,0.00,0.00,0.00,0.00,0.00,0.00,0.00,0.00,0.00,0.00,0.00,-119.33,NA,NA,NA,1.0M NaCl PH=9,1.0000,9.00,"Potentiodynamic Polarization - test electrodes were made from 0.25 mm wire looped to a diameter of
25 mm. Test solutions were prepared from reagent grade chemicals and
distilled water and the pH value was adjusted using H2SO4 or NaOH as required. The oxygen content of
the test solutions was reduced to a negligible value by bubbling nitrogen through them for a period of 24 h.
All electrochemical measurements were carried out in conventional setup, purged
with nitrogen during each experiment",1.00,NA,NA,"test electrodes were made from 0.25 mm wire looped to a diameter of 25 mm. Test solutions were prepared from reagent grade chemicals and distilled water and the pH value was adjusted using H2SO4 or NaOH as required. The oxygen content of the test solutions was reduced to a negligible value by bubbling nitrogen through them for a period of 24 h. All electrochemical measurements were carried out in conventional setup, purged with nitrogen during each experiment.",9,Other,,,,
512.00,0.00,0.00,0.00,100.00,0.00,NA,0.00,NA,NA,NA,NA,NA,NA,0.00,0.00,0.00,0.00,0.00,0.00,0.00,0.00,0.00,0.00,0.00,21.33,NA,NA,NA,1.0M NaBr PH=3,0.0000,3.00,"Potentiodynamic Polarization - test electrodes were made from 0.25 mm wire looped to a diameter of
25 mm. Test solutions were prepared from reagent grade chemicals and
distilled water and the pH value was adjusted using H2SO4 or NaOH as required. The oxygen content of
the test solutions was reduced to a negligible value by bubbling nitrogen through them for a period of 24 h.
All electrochemical measurements were carried out in conventional setup, purged
with nitrogen during each experiment",1.00,NA,NA,"test electrodes were made from 0.25 mm wire looped to a diameter of 25 mm. Test solutions were prepared from reagent grade chemicals and distilled water and the pH value was adjusted using H2SO4 or NaOH as required. The oxygen content of the test solutions was reduced to a negligible value by bubbling nitrogen through them for a period of 24 h. All electrochemical measurements were carried out in conventional setup, purged with nitrogen during each experiment.",9,Other,,,,
513.00,0.00,0.00,0.00,100.00,0.00,NA,0.00,NA,NA,NA,NA,NA,NA,0.00,0.00,0.00,0.00,0.00,0.00,0.00,0.00,0.00,0.00,0.00,-45.55,NA,NA,NA,1.0M NaBr PH=4,0.0000,4.00,"Potentiodynamic Polarization - test electrodes were made from 0.25 mm wire looped to a diameter of
25 mm. Test solutions were prepared from reagent grade chemicals and
distilled water and the pH value was adjusted using H2SO4 or NaOH as required. The oxygen content of
the test solutions was reduced to a negligible value by bubbling nitrogen through them for a period of 24 h.
All electrochemical measurements were carried out in conventional setup, purged
with nitrogen during each experiment",1.00,NA,NA,"test electrodes were made from 0.25 mm wire looped to a diameter of 25 mm. Test solutions were prepared from reagent grade chemicals and distilled water and the pH value was adjusted using H2SO4 or NaOH as required. The oxygen content of the test solutions was reduced to a negligible value by bubbling nitrogen through them for a period of 24 h. All electrochemical measurements were carried out in conventional setup, purged with nitrogen during each experiment.",9,Other,,,,
514.00,0.00,0.00,0.00,100.00,0.00,NA,0.00,NA,NA,NA,NA,NA,NA,0.00,0.00,0.00,0.00,0.00,0.00,0.00,0.00,0.00,0.00,0.00,-53.73,NA,NA,NA,1.0M NaBr PH=5,0.0000,5.00,"Potentiodynamic Polarization - test electrodes were made from 0.25 mm wire looped to a diameter of
25 mm. Test solutions were prepared from reagent grade chemicals and
distilled water and the pH value was adjusted using H2SO4 or NaOH as required. The oxygen content of
the test solutions was reduced to a negligible value by bubbling nitrogen through them for a period of 24 h.
All electrochemical measurements were carried out in conventional setup, purged
