Repository: trovlunde/stock_analyzer

# Stock Analysis

# ML model retrained every 63 sessions on past data only (slow: minutes per ticker-decade)
uv run stock-analysis-evaluate backtest --strategies ml_walk_forward --retrain-every 63

# Other tickers, a fixed window, report saved to a file
uv run stock-analysis-evaluate backtest --strategies ma_crossover \
  --tickers NVDA AMZN JPM --start 2018-01-01 --end 2024-12-31 --output data/backtests/ma.md
```

Reading the report:

- **Strategy vs buy & hold** — CAGR, volatility, Sharpe, Sortino, max drawdown, Calmar; plus trades, hit rate, turnover, cost drag and average exposure for the strategy.

File: stock_analysis/tuva_help/data/pittingPotential.csv (part 13 of 16)
,"Composition, wt.%",,,,,,,,,,,,,,,,,,,,,,,,"Epit, mV (SCE)",,,Test Temp.,Test Solution,[Cl-],,,Scan Rate,Heat treatment,Microstructures,Comments,Reference,Material class,,,,
with nitrogen during each experiment",1.00,NA,NA,"test electrodes were made from 0.25 mm wire looped to a diameter of 25 mm. Test solutions were prepared from reagent grade chemicals and distilled water and the pH value was adjusted using H2SO4 or NaOH as required. The oxygen content of the test solutions was reduced to a negligible value by bubbling nitrogen through them for a period of 24 h. All electrochemical measurements were carried out in conventional setup, purged with nitrogen during each experiment.",9,Other,,,,
515.00,0.00,0.00,0.00,100.00,0.00,NA,0.00,NA,NA,NA,NA,NA,NA,0.00,0.00,0.00,0.00,0.00,0.00,0.00,0.00,0.00,0.00,0.00,-91.00,NA,NA,NA,1.0M NaBr PH=7,0.0000,7.00,"Potentiodynamic Polarization - test electrodes were made from 0.25 mm wire looped to a diameter of
25 mm. Test solutions were prepared from reagent grade chemicals and
distilled water and the pH value was adjusted using H2SO4 or NaOH as required. The oxygen content of
the test solutions was reduced to a negligible value by bubbling nitrogen through them for a period of 24 h.
All electrochemical measurements were carried out in conventional setup, purged
with nitrogen during each experiment",1.00,NA,NA,"test electrodes were made from 0.25 mm wire looped to a diameter of 25 mm. Test solutions were prepared from reagent grade chemicals and distilled water and the pH value was adjusted using H2SO4 or NaOH as required. The oxygen content of the test solutions was reduced to a negligible value by bubbling nitrogen through them for a period of 24 h. All electrochemical measurements were carried out in conventional setup, purged with nitrogen during each experiment.",9,Other,,,,
516.00,0.00,0.00,0.00,100.00,0.00,NA,0.00,NA,NA,NA,NA,NA,NA,0.00,0.00,0.00,0.00,0.00,0.00,0.00,0.00,0.00,0.00,0.00,-103.00,NA,NA,NA,1.0M NaBr PH=9,0.0000,9.00,"Potentiodynamic Polarization - test electrodes were made from 0.25 mm wire looped to a diameter of
25 mm. Test solutions were prepared from reagent grade chemicals and
distilled water and the pH value was adjusted using H2SO4 or NaOH as required. The oxygen content of
the test solutions was reduced to a negligible value by bubbling nitrogen through them for a period of 24 h.
All electrochemical measurements were carried out in conventional setup, purged
with nitrogen during each experiment",1.00,NA,NA,"test electrodes were made from 0.25 mm wire looped to a diameter of 25 mm. Test solutions were prepared from reagent grade chemicals and distilled water and the pH value was adjusted using H2SO4 or NaOH as required. The oxygen content of the test solutions was reduced to a negligible value by bubbling nitrogen through them for a period of 24 h. All electrochemical measurements were carried out in conventional setup, purged with nitrogen during each experiment.",9,Other,,,,
517.00,0.00,20.00,80.00,0.00,0.00,NA,0.00,NA,NA,NA,NA,NA,NA,0.00,0.00,0.00,0.00,0.00,0.00,0.00,0.00,0.00,0.00,0.00,230.52,NA,NA,NA,1.0M NaCl PH=3,1.0000,3.00,"Potentiodynamic Polarization - test electrodes were made from 0.25 mm wire looped to a diameter of
25 mm. Test solutions were prepared from reagent grade chemicals and
distilled water and the pH value was adjusted using H2SO4 or NaOH as required. The oxygen content of
the test solutions was reduced to a negligible value by bubbling nitrogen through them for a period of 24 h.
All electrochemical measurements were carried out in conventional setup, purged
with nitrogen during each experiment",1.00,NA,NA,"test electrodes were made from 0.25 mm wire looped to a diameter of 25 mm. Test solutions were prepared from reagent grade chemicals and distilled water and the pH value was adjusted using H2SO4 or NaOH as required. The oxygen content of the test solutions was reduced to a negligible value by bubbling nitrogen through them for a period of 24 h. All electrochemical measurements were carried out in conventional setup, purged with nitrogen during each experiment.",9,Other,,,,
518.00,0.00,20.00,80.00,0.00,0.00,NA,0.00,NA,NA,NA,NA,NA,NA,0.00,0.00,0.00,0.00,0.00,0.00,0.00,0.00,0.00,0.00,0.00,332.48,NA,NA,NA,1.0M NaCl PH=4,1.0000,4.00,"Potentiodynamic Polarization - test electrodes were made from 0.25 mm wire looped to a diameter of
25 mm. Test solutions were prepared from reagent grade chemicals and
distilled water and the pH value was adjusted using H2SO4 or NaOH as required. The oxygen content of
the test solutions was reduced to a negligible value by bubbling nitrogen through them for a period of 24 h.
All electrochemical measurements were carried out in conventional setup, purged
with nitrogen during each experiment",1.00,NA,NA,"test electrodes were made from 0.25 mm wire looped to a diameter of 25 mm. Test solutions were prepared from reagent grade chemicals and distilled water and the pH value was adjusted using H2SO4 or NaOH as required. The oxygen content of the test solutions was reduced to a negligible value by bubbling nitrogen through them for a period of 24 h. All electrochemical measurements were carried out in conventional setup, purged with nitrogen during each experiment.",9,Other,,,,
519.00,0.00,20.00,80.00,0.00,0.00,NA,0.00,NA,NA,NA,NA,NA,NA,0.00,0.00,0.00,0.00,0.00,0.00,0.00,0.00,0.00,0.00,0.00,342.67,NA,NA,NA,1.0M NaCl PH=5,1.0000,5.00,"Potentiodynamic Polarization - test electrodes were made from 0.25 mm wire looped to a diameter of
25 mm. Test solutions were prepared from reagent grade chemicals and
distilled water and the pH value was adjusted using H2SO4 or NaOH as required. The oxygen content of
the test solutions was reduced to a negligible value by bubbling nitrogen through them for a period of 24 h.
All electrochemical measurements were carried out in conventional setup, purged
with nitrogen during each experiment",1.00,NA,NA,"test electrodes were made from 0.25 mm wire looped to a diameter of 25 mm. Test solutions were prepared from reagent grade chemicals and distilled water and the pH value was adjusted using H2SO4 or NaOH as required. The oxygen content of the test solutions was reduced to a negligible value by bubbling nitrogen through them for a period of 24 h. All electrochemical measurements were carried out in conventional setup, purged with nitrogen during each experiment.",9,Other,,,,
520.00,0.00,20.00,80.00,0.00,0.00,NA,0.00,NA,NA,NA,NA,NA,NA,0.00,0.00,0.00,0.00,0.00,0.00,0.00,0.00,0.00,0.00,0.00,370.40,NA,NA,NA,1.0M NaCl PH=7,1.0000,7.00,"Potentiodynamic Polarization - test electrodes were made from 0.25 mm wire looped to a diameter of
25 mm. Test solutions were prepared from reagent grade chemicals and
distilled water and the pH value was adjusted using H2SO4 or NaOH as required. The oxygen content of
the test solutions was reduced to a negligible value by bubbling nitrogen through them for a period of 24 h.
All electrochemical measurements were carried out in conventional setup, purged
with nitrogen during each experiment",1.00,NA,NA,"test electrodes were made from 0.25 mm wire looped to a diameter of 25 mm. Test solutions were prepared from reagent grade chemicals and distilled water and the pH value was adjusted using H2SO4 or NaOH as required. The oxygen content of the test solutions was reduced to a negligible value by bubbling nitrogen through them for a period of 24 h. All electrochemical measurements were carried out in conventional setup, purged with nitrogen during each experiment.",9,Other,,,,
521.00,0.00,20.00,80.00,0.00,0.00,NA,0.00,NA,NA,NA,NA,NA,NA,0.00,0.00,0.00,0.00,0.00,0.00,0.00,0.00,0.00,0.00,0.00,361.39,NA,NA,NA,1.0M NaCl PH=9,1.0000,9.00,"Potentiodynamic Polarization - test electrodes were made from 0.25 mm wire looped to a diameter of
25 mm. Test solutions were prepared from reagent grade chemicals and
distilled water and the pH value was adjusted using H2SO4 or NaOH as required. The oxygen content of
the test solutions was reduced to a negligible value by bubbling nitrogen through them for a period of 24 h.
All electrochemical measurements were carried out in conventional setup, purged
with nitrogen during each experiment",1.00,NA,NA,"test electrodes were made from 0.25 mm wire looped to a diameter of 25 mm. Test solutions were prepared from reagent grade chemicals and distilled water and the pH value was adjusted using H2SO4 or NaOH as required. The oxygen content of the test solutions was reduced to a negligible value by bubbling nitrogen through them for a period of 24 h. All electrochemical measurements were carried out in conventional setup, purged with nitrogen during each experiment.",9,Other,,,,
522.00,0.00,20.00,80.00,0.00,0.00,NA,0.00,NA,NA,NA,NA,NA,NA,0.00,0.00,0.00,0.00,0.00,0.00,0.00,0.00,0.00,0.00,0.00,179.14,NA,NA,NA,1.0M NaBr PH=3,0.0000,3.00,"Potentiodynamic Polarization - test electrodes were made from 0.25 mm wire looped to a diameter of
25 mm. Test solutions were prepared from reagent grade chemicals and
distilled water and the pH value was adjusted using H2SO4 or NaOH as required. The oxygen content of
the test solutions was reduced to a negligible value by bubbling nitrogen through them for a period of 24 h.
All electrochemical measurements were carried out in conventional setup, purged
with nitrogen during each experiment",1.00,NA,NA,"test electrodes were made from 0.25 mm wire looped to a diameter of 25 mm. Test solutions were prepared from reagent grade chemicals and distilled water and the pH value was adjusted using H2SO4 or NaOH as required. The oxygen content of the test solutions was reduced to a negligible value by bubbling nitrogen through them for a period of 24 h. All electrochemical measurements were carried out in conventional setup, purged with nitrogen during each experiment.",9,Other,,,,
523.00,0.00,20.00,80.00,0.00,0.00,NA,0.00,NA,NA,NA,NA,NA,NA,0.00,0.00,0.00,0.00,0.00,0.00,0.00,0.00,0.00,0.00,0.00,273.73,NA,NA,NA,1.0M NaBr PH=4,0.0000,4.00,"Potentiodynamic Polarization - test electrodes were made from 0.25 mm wire looped to a diameter of
25 mm. Test solutions were prepared from reagent grade chemicals and
distilled water and the pH value was adjusted using H2SO4 or NaOH as required. The oxygen content of
the test solutions was reduced to a negligible value by bubbling nitrogen through them for a period of 24 h.
All electrochemical measurements were carried out in conventional setup, purged
with nitrogen during each experiment",1.00,NA,NA,"test electrodes were made from 0.25 mm wire looped to a diameter of 25 mm. Test solutions were prepared from reagent grade chemicals and distilled water and the pH value was adjusted using H2SO4 or NaOH as required. The oxygen content of the test solutions was reduced to a negligible value by bubbling nitrogen through them for a period of 24 h. All electrochemical measurements were carried out in conventional setup, purged with nitrogen during each experiment.",9,Other,,,,
524.00,0.00,20.00,80.00,0.00,0.00,NA,0.00,NA,NA,NA,NA,NA,NA,0.00,0.00,0.00,0.00,0.00,0.00,0.00,0.00,0.00,0.00,0.00,309.66,NA,NA,NA,1.0M NaBr PH=5,0.0000,5.00,"Potentiodynamic Polarization - test electrodes were made from 0.25 mm wire looped to a diameter of
25 mm. Test solutions were prepared from reagent grade chemicals and
distilled water and the pH value was adjusted using H2SO4 or NaOH as required. The oxygen content of
the test solutions was reduced to a negligible value by bubbling nitrogen through them for a period of 24 h.
All electrochemical measurements were carried out in conventional setup, purged
with nitrogen during each experiment",1.00,NA,NA,"test electrodes were made from 0.25 mm wire looped to a diameter of 25 mm. Test solutions were prepared from reagent grade chemicals and distilled water and the pH value was adjusted using H2SO4 or NaOH as required. The oxygen content of the test solutions was reduced to a negligible value by bubbling nitrogen through them for a period of 24 h. All electrochemical measurements were carried out in conventional setup, purged with nitrogen during each experiment.",9,Other,,,,
525.00,0.00,20.00,80.00,0.00,0.00,NA,0.00,NA,NA,NA,NA,NA,NA,0.00,0.00,0.00,0.00,0.00,0.00,0.00,0.00,0.00,0.00,0.00,315.35,NA,NA,NA,1.0M NaBr PH=7,0.0000,7.00,"Potentiodynamic Polarization - test electrodes were made from 0.25 mm wire looped to a diameter of
25 mm. Test solutions were prepared from reagent grade chemicals and
distilled water and the pH value was adjusted using H2SO4 or NaOH as required. The oxygen content of
the test solutions was reduced to a negligible value by bubbling nitrogen through them for a period of 24 h.
All electrochemical measurements were carried out in conventional setup, purged
with nitrogen during each experiment",1.00,NA,NA,"test electrodes were made from 0.25 mm wire looped to a diameter of 25 mm. Test solutions were prepared from reagent grade chemicals and distilled water and the pH value was adjusted using H2SO4 or NaOH as required. The oxygen content of the test solutions was reduced to a negligible value by bubbling nitrogen through them for a period of 24 h. All electrochemical measurements were carried out in conventional setup, purged with nitrogen during each experiment.",9,Other,,,,
526.00,0.00,20.00,80.00,0.00,0.00,NA,0.00,NA,NA,NA,NA,NA,NA,0.00,0.00,0.00,0.00,0.00,0.00,0.00,0.00,0.00,0.00,0.00,324.70,NA,NA,NA,1.0M NaBr PH=9,0.0000,9.00,"Potentiodynamic Polarization - test electrodes were made from 0.25 mm wire looped to a diameter of
25 mm. Test solutions were prepared from reagent grade chemicals and
distilled water and the pH value was adjusted using H2SO4 or NaOH as required. The oxygen content of
the test solutions was reduced to a negligible value by bubbling nitrogen through them for a period of 24 h.
All electrochemical measurements were carried out in conventional setup, purged
with nitrogen during each experiment",1.00,NA,NA,"test electrodes were made from 0.25 mm wire looped to a diameter of 25 mm. Test solutions were prepared from reagent grade chemicals and distilled water and the pH value was adjusted using H2SO4 or NaOH as required. The oxygen content of the test solutions was reduced to a negligible value by bubbling nitrogen through them for a period of 24 h. All electrochemical measurements were carried out in conventional setup, purged with nitrogen during each experiment.",9,Other,,,,
531.00,86.23,13.68,0.00,0.08,0.00,0.00,0.00,0.00,NA,NA,NA,NA,NA,0.00,0.00,0.00,0.00,0.00,0.00,0.00,0.00,0.00,0.00,0.00,50.28,NA,NA,25,1M NaCl,1.0000,NA,"The ""scratch"" technique was employed for the determination of pitting potentials.The electrode was first polarized potentiostatically to some potential well below the expected pitting potential.The polarization current was allowedto stabilize and then the electrode surface was scratched with a sharp silicon-carbide crystal mounted
on the end of a glass tube. The scratching of the electrode
surface resulted in a sharp polarization current
""blip."" The electrode potential was manually adjusted
by 20 mV steps to more and more noble potential
values, until the scratch failed to repassivate, a failure
which was indicated by a gradual current rise after the
electrode was scratched. The pit was allowed to develop
for 10 min, and then the electrode was examined visually.
Only those results were considered to be valid
where pits actually developed at the scratched site.",20mV steps by manual increament ,heat-treated for 1 hr at 1500F followed by water quenching,"Metallographic
examinations did not show the presence of
intermetallic phases in any of the materials.",polished only through 600-grit SiC metallographic paper.,65,Fe Alloy,,,,
532.00,85.81,13.14,0.00,1.04,0.00,0.00,0.00,0.01,NA,NA,NA,NA,NA,0.00,0.00,0.00,0.00,0.00,0.00,0.00,0.00,0.00,0.00,0.00,100.25,NA,NA,25,1M NaCl,1.0000,NA,"The ""scratch"" technique was employed for the determination of pitting potentials.The electrode was first polarized potentiostatically to some potential well below the expected pitting potential.The polarization current was allowedto stabilize and then the electrode surface was scratched with a sharp silicon-carbide crystal mounted
on the end of a glass tube. The scratching of the electrode
surface resulted in a sharp polarization current
""blip."" The electrode potential was manually adjusted
by 20 mV steps to more and more noble potential
values, until the scratch failed to repassivate, a failure
which was indicated by a gradual current rise after the
electrode was scratched. The pit was allowed to develop
for 10 min, and then the electrode was examined visually.
Only those results were considered to be valid
where pits actually developed at the scratched site.",20mV steps by manual increament ,heat-treated for 1 hr at 1500F followed by water quenching,"Metallographic
examinations did not show the presence of
intermetallic phases in any of the materials.",polished only through 600-grit SiC metallographic paper.,65,Fe Alloy,,,,
533.00,84.51,13.60,0.00,1.88,0.00,0.00,0.00,0.00,NA,NA,NA,NA,NA,0.00,0.00,0.00,0.00,0.00,0.00,0.00,0.00,0.00,0.00,0.00,167.65,NA,NA,25,1M NaCl,1.0000,NA,"The ""scratch"" technique was employed for the determination of pitting potentials.The electrode was first polarized potentiostatically to some potential well below the expected pitting potential.The polarization current was allowedto stabilize and then the electrode surface was scratched with a sharp silicon-carbide crystal mounted
on the end of a glass tube. The scratching of the electrode
surface resulted in a sharp polarization current
""blip."" The electrode potential was manually adjusted
by 20 mV steps to more and more noble potential
values, until the scratch failed to repassivate, a failure
which was indicated by a gradual current rise after the
electrode was scratched. The pit was allowed to develop
for 10 min, and then the electrode was examined visually.
Only those results were considered to be valid
where pits actually developed at the scratched site.",20mV steps by manual increament ,heat-treated for 1 hr at 1500F followed by water quenching,"Metallographic
examinations did not show the presence of
intermetallic phases in any of the materials.",polished only through 600-grit SiC metallographic paper.,65,Fe Alloy,,,,
534.00,83.57,12.94,0.00,3.48,0.00,0.00,0.00,0.00,NA,NA,NA,NA,NA,0.00,0.00,0.00,0.00,0.00,0.00,0.00,0.00,0.00,0.00,0.00,215.42,NA,NA,25,1M NaCl,1.0000,NA,"The ""scratch"" technique was employed for the determination of pitting potentials.The electrode was first polarized potentiostatically to some potential well below the expected pitting potential.The polarization current was allowedto stabilize and then the electrode surface was scratched with a sharp silicon-carbide crystal mounted
on the end of a glass tube. The scratching of the electrode
surface resulted in a sharp polarization current
""blip."" The electrode potential was manually adjusted
by 20 mV steps to more and more noble potential
values, until the scratch failed to repassivate, a failure
which was indicated by a gradual current rise after the
electrode was scratched. The pit was allowed to develop
for 10 min, and then the electrode was examined visually.
Only those results were considered to be valid
where pits actually developed at the scratched site.",20mV steps by manual increament , heat-treated for 1 hr at 1800F followed by water quenching,"Metallographic
examinations did not show the presence of
intermetallic phases in any of the materials.",polished only through 600-grit SiC metallographic paper.,65,Fe Alloy,,,,
535.00,82.18,13.04,0.00,4.77,0.00,0.00,0.00,0.00,NA,NA,NA,NA,NA,0.00,0.00,0.00,0.00,0.00,0.00,0.00,0.00,0.00,0.00,0.00,278.81,NA,NA,25,1M NaCl,1.0000,NA,"The ""scratch"" technique was employed for the determination of pitting potentials.The electrode was first polarized potentiostatically to some potential well below the expected pitting potential.The polarization current was allowedto stabilize and then the electrode surface was scratched with a sharp silicon-carbide crystal mounted
on the end of a glass tube. The scratching of the electrode
surface resulted in a sharp polarization current
""blip."" The electrode potential was manually adjusted
by 20 mV steps to more and more noble potential
values, until the scratch failed to repassivate, a failure
which was indicated by a gradual current rise after the
electrode was scratched. The pit was allowed to develop
for 10 min, and then the electrode was examined visually.
Only those results were considered to be valid
where pits actually developed at the scratched site.",20mV steps by manual increament , heat-treated for 1 hr at 1800F followed by water quenching,"Metallographic
examinations did not show the presence of
intermetallic phases in any of the materials.",polished only through 600-grit SiC metallographic paper.,65,Fe Alloy,,,,
536.00,82.64,17.35,0.00,0.01,0.00,0.00,0.00,0.00,NA,NA,NA,NA,NA,0.00,0.00,0.00,0.00,0.00,0.00,0.00,0.00,0.00,0.00,0.00,106.45,NA,NA,25,1M NaCl,1.0000,NA,"The ""scratch"" technique was employed for the determination of pitting potentials.The electrode was first polarized potentiostatically to some potential well below the expected pitting potential.The polarization current was allowedto stabilize and then the electrode surface was scratched with a sharp silicon-carbide crystal mounted
on the end of a glass tube. The scratching of the electrode
surface resulted in a sharp polarization current
""blip."" The electrode potential was manually adjusted
by 20 mV steps to more and more noble potential
values, until the scratch failed to repassivate, a failure
which was indicated by a gradual current rise after the
electrode was scratched. The pit was allowed to develop
for 10 min, and then the electrode was examined visually.
Only those results were considered to be valid
where pits actually developed at the scratched site.",20mV steps by manual increament ,heat-treated for 1 hr at 1500F followed by water quenching,"Metallographic
examinations did not show the presence of
intermetallic phases in any of the materials.",polished only through 600-grit SiC metallographic paper.,65,Fe Alloy,,,,
537.00,81.32,17.53,0.00,1.14,0.00,0.00,0.00,0.00,NA,NA,NA,NA,NA,0.00,0.00,0.00,0.00,0.00,0.00,0.00,0.00,0.00,0.00,0.00,208.58,NA,NA,25,1M NaCl,1.0000,NA,"The ""scratch"" technique was employed for the determination of pitting potentials.The electrode was first polarized potentiostatically to some potential well below the expected pitting potential.The polarization current was allowedto stabilize and then the electrode surface was scratched with a sharp silicon-carbide crystal mounted
on the end of a glass tube. The scratching of the electrode
surface resulted in a sharp polarization current
""blip."" The electrode potential was manually adjusted
by 20 mV steps to more and more noble potential
values, until the scratch failed to repassivate, a failure
which was indicated by a gradual current rise after the
electrode was scratched. The pit was allowed to develop
for 10 min, and then the electrode was examined visually.
Only those results were considered to be valid
where pits actually developed at the scratched site.",20mV steps by manual increament ,heat-treated for 1 hr at 1500F followed by water quenching,"Metallographic
examinations did not show the presence of
intermetallic phases in any of the materials.",polished only through 600-grit SiC metallographic paper.,65,Fe Alloy,,,,
538.00,80.36,17.61,0.00,2.02,0.00,0.00,0.00,0.00,NA,NA,NA,NA,NA,0.00,0.00,0.00,0.00,0.00,0.00,0.00,0.00,0.00,0.00,0.00,279.88,NA,NA,25,1M NaCl,1.0000,NA,"The ""scratch"" technique was employed for the determination of pitting potentials.The electrode was first polarized potentiostatically to some potential well below the expected pitting potential.The polarization current was allowedto stabilize and then the electrode surface was scratched with a sharp silicon-carbide crystal mounted
on the end of a glass tube. The scratching of the electrode
surface resulted in a sharp polarization current
""blip."" The electrode potential was manually adjusted
by 20 mV steps to more and more noble potential
values, until the scratch failed to repassivate, a failure
which was indicated by a gradual current rise after the
electrode was scratched. The pit was allowed to develop
for 10 min, and then the electrode was examined visually.
Only those results were considered to be valid
where pits actually developed at the scratched site.",20mV steps by manual increament ,heat-treated for 1 hr at 1500F followed by water quenching,"Metallographic
examinations did not show the presence of
intermetallic phases in any of the materials.",polished only through 600-grit SiC metallographic paper.,65,Fe Alloy,,,,
539.00,78.89,17.58,0.00,3.52,0.00,0.00,0.00,0.01,NA,NA,NA,NA,NA,0.00,0.00,0.00,0.00,0.00,0.00,0.00,0.00,0.00,0.00,0.00,412.85,NA,NA,25,1M NaCl,1.0000,NA,"The ""scratch"" technique was employed for the determination of pitting potentials.The electrode was first polarized potentiostatically to some potential well below the expected pitting potential.The polarization current was allowedto stabilize and then the electrode surface was scratched with a sharp silicon-carbide crystal mounted
on the end of a glass tube. The scratching of the electrode
surface resulted in a sharp polarization current
""blip."" The electrode potential was manually adjusted
by 20 mV steps to more and more noble potential
values, until the scratch failed to repassivate, a failure
which was indicated by a gradual current rise after the
electrode was scratched. The pit was allowed to develop
for 10 min, and then the electrode was examined visually.
Only those results were considered to be valid
where pits actually developed at the scratched site.",20mV steps by manual increament , heat-treated for 1 hr at 1800F followed by water quenching,"Metallographic
examinations did not show the presence of
intermetallic phases in any of the materials.",polished only through 600-grit SiC metallographic paper.,65,Fe Alloy,,,,
540.00,77.86,17.38,0.00,4.75,0.00,0.00,0.00,0.00,NA,NA,NA,NA,NA,0.00,0.00,0.00,0.00,0.00,0.00,0.00,0.00,0.00,0.00,0.00,524.62,NA,NA,25,1M NaCl,1.0000,NA,"The ""scratch"" technique was employed for the determination of pitting potentials.The electrode was first polarized potentiostatically to some potential well below the expected pitting potential.The polarization current was allowedto stabilize and then the electrode surface was scratched with a sharp silicon-carbide crystal mounted
on the end of a glass tube. The scratching of the electrode
surface resulted in a sharp polarization current
""blip."" The electrode potential was manually adjusted
by 20 mV steps to more and more noble potential
values, until the scratch failed to repassivate, a failure
which was indicated by a gradual current rise after the
electrode was scratched. The pit was allowed to develop
for 10 min, and then the electrode was examined visually.
Only those results were considered to be valid
where pits actually developed at the scratched site.",20mV steps by manual increament , heat-treated for 1 hr at 1800F followed by water quenching,"Metallographic
examinations did not show the presence of
intermetallic phases in any of the materials.",polished only through 600-grit SiC metallographic paper.,65,Fe Alloy,,,,
541.00,71.00,18.70,10.30,0.00,0.00,NA,0.00,NA,NA,NA,NA,NA,0.01,0.00,0.00,0.00,0.00,0.00,0.00,0.00,0.00,0.00,0.00,0.00,-75.00,NA,NA,22,1M KCl,1.0000,7.00,"To measure the pitting potentials, the potential was stepped upwards
by 25 mV every 400 s, beginning at -300 mV(SCE).",0.06,annealed at 1200C for 24hr and water quenched,NA,"Pitting potentials were measured in 1M KCI, using mechanically polished 0.4 cm2
coupons of the experimental alloys. To measure the pitting potentials, the potential was stepped upwards
by 25 mV every 400 s, beginning at -300 mV(SCE).",68,Fe Alloy,,,,
542.00,69.70,16.60,11.00,2.70,0.00,NA,0.00,NA,NA,NA,NA,NA,0.01,0.00,0.00,0.00,0.00,0.00,0.00,0.00,0.00,0.00,0.00,0.00,50.00,NA,NA,22,1M KCl,1.0000,7.00,"To measure the pitting potentials, the potential was stepped upwards
by 25 mV every 400 s, beginning at -300 mV(SCE).",0.06,annealed at 1200C for 24hr and water quenched,NA,"Pitting potentials were measured in 1M KCI, using mechanically polished 0.4 cm2
coupons of the experimental alloys. To measure the pitting potentials, the potential was stepped upwards
by 25 mV every 400 s, beginning at -300 mV(SCE).",68,Fe Alloy,,,,
543.00,68.53,16.30,14.40,0.00,0.00,NA,0.00,0.01,0.33,0.43,NA,NA,NA,0.00,0.00,0.00,0.00,0.00,0.00,0.00,0.00,0.00,0.00,0.00,80.00,NA,NA,NA,0.1M NaCl,0.1000,7.00,"Potentiodynamic Polarization- Samples were mechanically polished with
emery paper up to grade 1000 under water, then degreased in absolute ethyl alcohol, washed in deionized water, and
dried by warm air blowing for electrochemical tests. Polarization curves were obtained potentiodynamically at a scan rate of 20 mV/min.",0.33,Solution treatment was performed by heating in nitrogen at 1150 C for 30 minutes followed by water quenching,NA,"Samples were mechanically polished with
emery paper up to grade 1000 under water, then degreased in absolute ethyl alcohol, washed in deionized water, and
dried by warm air blowing for electrochemical tests.",73,Fe Alloy,,,,
544.00,66.48,16.30,14.00,0.00,2.49,NA,0.00,0.01,0.40,0.33,NA,NA,NA,0.00,0.00,0.00,0.00,0.00,0.00,0.00,0.00,0.00,0.00,0.00,210.00,NA,NA,NA,0.1M NaCl,0.1000,7.00,"Potentiodynamic Polarization- Samples were mechanically polished with
emery paper up to grade 1000 under water, then degreased in absolute ethyl alcohol, washed in deionized water, and
dried by warm air blowing for electrochemical tests. Polarization curves were obtained potentiodynamically at a scan rate of 20 mV/min.",0.33,Solution treatment was performed by heating in nitrogen at 1150 C for 30 minutes followed by water quenching,NA,"Samples were mechanically polished with
emery paper up to grade 1000 under water, then degreased in absolute ethyl alcohol, washed in deionized water, and
dried by warm air blowing for electrochemical tests.",73,Fe Alloy,,,,
545.00,63.87,16.50,14.10,0.00,4.81,NA,0.00,0.01,0.41,0.30,NA,NA,NA,0.00,0.00,0.00,0.00,0.00,0.00,0.00,0.00,0.00,0.00,0.00,300.00,NA,NA,NA,0.1M NaCl,0.1000,7.00,"Potentiodynamic Polarization- Samples were mechanically polished with
emery paper up to grade 1000 under water, then degreased in absolute ethyl alcohol, washed in deionized water, and
dried by warm air blowing for electrochemical tests. Polarization curves were obtained potentiodynamically at a scan rate of 20 mV/min.",0.33,Solution treatment was performed by heating in nitrogen at 1150 C for 30 minutes followed by water quenching,NA,"Samples were mechanically polished with
emery paper up to grade 1000 under water, then degreased in absolute ethyl alcohol, washed in deionized water, and
dried by warm air blowing for electrochemical tests.",73,Fe Alloy,,,,
546.00,68.53,16.30,14.40,0.00,0.00,NA,0.00,0.01,0.33,0.43,NA,NA,NA,0.00,0.00,0.00,0.00,0.00,0.00,0.00,0.00,0.00,0.00,0.00,80.00,NA,NA,60,0.1M NaCl,0.1000,7.00,"Potentiodynamic Polarization- Samples were mechanically polished with
emery paper up to grade 1000 under water, then degreased in absolute ethyl alcohol, washed in deionized water, and
dried by warm air blowing for electrochemical tests. Polarization curves were obtained potentiodynamically at a scan rate of 20 mV/min.",0.33,Solution treatment was performed by heating in nitrogen at 1150 C for 30 minutes followed by water quenching,NA,"Samples were mechanically polished with
emery paper up to grade 1000 under water, then degreased in absolute ethyl alcohol, washed in deionized water, and
dried by warm air blowing for electrochemical tests.",73,Fe Alloy,,,,
547.00,68.53,16.30,14.40,0.00,0.00,NA,0.00,0.01,0.33,0.43,NA,NA,NA,0.00,0.00,0.00,0.00,0.00,0.00,0.00,0.00,0.00,0.00,0.00,150.00,NA,NA,60,0.1M NaCl + 0.025 M W04 ,0.1000,7.00,"Potentiodynamic Polarization- Samples were mechanically polished with
emery paper up to grade 1000 under water, then degreased in absolute ethyl alcohol, washed in deionized water, and
dried by warm air blowing for electrochemical tests. Polarization curves were obtained potentiodynamically at a scan rate of 20 mV/min.",0.33,Solution treatment was performed by heating in nitrogen at 1150 C for 30 minutes followed by water quenching,NA,"Samples were mechanically polished with
emery paper up to grade 1000 under water, then degreased in absolute ethyl alcohol, washed in deionized water, and
dried by warm air blowing for electrochemical tests.",73,Fe Alloy,,,,
548.00,68.53,16.30,14.40,0.00,0.00,NA,0.00,0.01,0.33,0.43,NA,NA,NA,0.00,0.00,0.00,0.00,0.00,0.00,0.00,0.00,0.00,0.00,0.00,220.00,NA,NA,60,0.1M NaCl + 0.1 M W04 ,0.1000,7.00,"Potentiodynamic Polarization- Samples were mechanically polished with
emery paper up to grade 1000 under water, then degreased in absolute ethyl alcohol, washed in deionized water, and
dried by warm air blowing for electrochemical tests. Polarization curves were obtained potentiodynamically at a scan rate of 20 mV/min.",0.33,Solution treatment was performed by heating in nitrogen at 1150 C for 30 minutes followed by water quenching,NA,"Samples were mechanically polished with
emery paper up to grade 1000 under water, then degreased in absolute ethyl alcohol, washed in deionized water, and
dried by warm air blowing for electrochemical tests.",73,Fe Alloy,,,,
549.00,72.00,0.00,0.00,0.00,0.00,NA,0.00,NA,NA,NA,NA,NA,NA,28.00,0.00,0.00,0.00,0.00,0.00,0.00,0.00,0.00,0.00,0.00,86.00,NA,NA,NA,distilled water adjusted to pH 4(6.25 x 10–5 M H2SO4) containing 200 ppm Cl- (5.5 x 10-3 NaCl),0.0055,4.00,"Potentiodynamic Polarization - the sample was stabilized in the electrolyte, which was sparged continuously with
oxygen (O2), until the potential change was < 1 mV/min, and this potential was considered as the OCP. Then, the sample was scanned potentiodynamically at a rate of 600 mV/h to a potential corresponding to a
current density of 10–3 A/cm2 and then scan direction was reversed.",0.17,"annealing in air for 1 h at 850° C (recrystallization) plus 7 days at 500°C (ordering) followed by cooling in air,which produced the DO3 -ordered structure", the DO3 -ordered structure,"To prevent the initiation of crevice corrosion between the epoxy and specimen, the epoxy-specimen interface was painted with Amercoat 90 epoxy leaving an exposed area of 1 cm2 on the material surface. The painted sample was cured in an oven for 10 h at 70C. Just before introduction into the polarization cell, the exposed metal surface was polished by hand with cloth and a 9-microm diamond paste to remove the air-formed oxide film created during the epoxy curing process. The interface seal was abraded slightly but not damaged.
 Polarization tests were conducted in an aerated electrolyte.",67,Fe Alloy,,,,
550.00,70.00,2.00,0.00,0.00,0.00,NA,0.00,NA,NA,NA,NA,NA,NA,28.00,0.00,0.00,0.00,0.00,0.00,0.00,0.00,0.00,0.00,0.00,176.00,NA,NA,NA,distilled water adjusted to pH 4(6.25 x 10–5 M H2SO4) containing 200 ppm Cl- (5.5 x 10-3 NaCl),0.0055,4.00,"Potentiodynamic Polarization - the sample was stabilized in the electrolyte, which was sparged continuously with
oxygen (O2), until the potential change was < 1 mV/min, and this potential was considered as the OCP. Then, the sample was scanned potentiodynamically at a rate of 600 mV/h to a potential corresponding to a
current density of 10–3 A/cm2 and then scan direction was reversed.",0.17,"annealing in air for 1 h at 850° C (recrystallization) plus 7 days at 500°C (ordering) followed by cooling in air,which produced the DO3 -ordered structure", the DO3 -ordered structure,"To prevent the initiation of crevice corrosion between the epoxy and specimen, the epoxy-specimen interface was painted with Amercoat 90 epoxy leaving an exposed area of 1 cm2 on the material surface. The painted sample was cured in an oven for 10 h at 70C. Just before introduction into the polarization cell, the exposed metal surface was polished by hand with cloth and a 9-microm diamond paste to remove the air-formed oxide film created during the epoxy curing process. The interface seal was abraded slightly but not damaged.
 Polarization tests were conducted in an aerated electrolyte.",67,Fe Alloy,,,,
551.00,68.00,4.00,0.00,0.00,0.00,NA,0.00,NA,NA,NA,NA,NA,NA,28.00,0.00,0.00,0.00,0.00,0.00,0.00,0.00,0.00,0.00,0.00,277.00,NA,NA,NA,distilled water adjusted to pH 4(6.25 x 10–5 M H2SO4) containing 200 ppm Cl- (5.5 x 10-3 NaCl),0.0055,4.00,"Potentiodynamic Polarization - the sample was stabilized in the electrolyte, which was sparged continuously with
oxygen (O2), until the potential change was < 1 mV/min, and this potential was considered as the OCP. Then, the sample was scanned potentiodynamically at a rate of 600 mV/h to a potential corresponding to a
current density of 10–3 A/cm2 and then scan direction was reversed.",0.17,"annealing in air for 1 h at 850° C (recrystallization) plus 7 days at 500°C (ordering) followed by cooling in air,which produced the DO3 -ordered structure",the DO3 -ordered structure,"To prevent the initiation of crevice corrosion between the epoxy and specimen, the epoxy-specimen interface was painted with Amercoat 90 epoxy leaving an exposed area of 1 cm2 on the material surface. The painted sample was cured in an oven for 10 h at 70C. Just before introduction into the polarization cell, the exposed metal surface was polished by hand with cloth and a 9-microm diamond paste to remove the air-formed oxide film created during the epoxy curing process. The interface seal was abraded slightly but not damaged.
 Polarization tests were conducted in an aerated electrolyte.",67,Fe Alloy,,,,
552.00,66.00,6.00,0.00,0.00,0.00,NA,0.00,NA,NA,NA,NA,NA,NA,28.00,0.00,0.00,0.00,0.00,0.00,0.00,0.00,0.00,0.00,0.00,380.00,NA,NA,NA,distilled water adjusted to pH 4(6.25 x 10–5 M H2SO4) containing 200 ppm Cl- (5.5 x 10-3 NaCl),0.0055,4.00,"Potentiodynamic Polarization - the sample was stabilized in the electrolyte, which was sparged continuously with
oxygen (O2), until the potential change was < 1 mV/min, and this potential was considered as the OCP. Then, the sample was scanned potentiodynamically at a rate of 600 mV/h to a potential corresponding to a
current density of 10–3 A/cm2 and then scan direction was reversed.",0.17,"annealing in air for 1 h at 850° C (recrystallization) plus 7 days at 500°C (ordering) followed by cooling in air,which produced the DO3 -ordered structure",the DO3 -ordered structure,"To prevent the initiation of crevice corrosion between the epoxy and specimen, the epoxy-specimen interface was painted with Amercoat 90 epoxy leaving an exposed area of 1 cm2 on the material surface. The painted sample was cured in an oven for 10 h at 70C. Just before introduction into the polarization cell, the exposed metal surface was polished by hand with cloth and a 9-microm diamond paste to remove the air-formed oxide film created during the epoxy curing process. The interface seal was abraded slightly but not damaged.
 Polarization tests were conducted in an aerated electrolyte.",67,Fe Alloy,,,,
553.00,67.95,2.00,0.00,2.00,0.00,NA,0.00,NA,NA,NA,NA,NA,NA,28.00,0.00,0.00,0.00,0.00,0.00,0.00,0.05,0.00,0.00,0.00,256.00,NA,NA,NA,distilled water adjusted to pH 4(6.25 x 10–5 M H2SO4) containing 200 ppm Cl- (5.5 x 10-3 NaCl),0.0055,4.00,"Potentiodynamic Polarization - the sample was stabilized in the electrolyte, which was sparged continuously with
oxygen (O2), until the potential change was < 1 mV/min, and this potential was considered as the OCP. Then, the sample was scanned potentiodynamically at a rate of 600 mV/h to a potential corresponding to a
