Repository: trovlunde/stock_analyzer

# Stock Analysis

# ML model retrained every 63 sessions on past data only (slow: minutes per ticker-decade)
uv run stock-analysis-evaluate backtest --strategies ml_walk_forward --retrain-every 63

# Other tickers, a fixed window, report saved to a file
uv run stock-analysis-evaluate backtest --strategies ma_crossover \
  --tickers NVDA AMZN JPM --start 2018-01-01 --end 2024-12-31 --output data/backtests/ma.md
```

Reading the report:

- **Strategy vs buy & hold** — CAGR, volatility, Sharpe, Sortino, max drawdown, Calmar; plus trades, hit rate, turnover, cost drag and average exposure for the strategy.

File: stock_analysis/tuva_help/data/pittingPotential.csv (part 14 of 16)
,"Composition, wt.%",,,,,,,,,,,,,,,,,,,,,,,,"Epit, mV (SCE)",,,Test Temp.,Test Solution,[Cl-],,,Scan Rate,Heat treatment,Microstructures,Comments,Reference,Material class,,,,
current density of 10–3 A/cm2 and then scan direction was reversed.",0.17,"annealing in air for 1 h at 850° C (recrystallization) plus 7 days at 500°C (ordering) followed by cooling in air,which produced the DO3 -ordered structure", the DO3 -ordered structure,"To prevent the initiation of crevice corrosion between the epoxy and specimen, the epoxy-specimen interface was painted with Amercoat 90 epoxy leaving an exposed area of 1 cm2 on the material surface. The painted sample was cured in an oven for 10 h at 70C. Just before introduction into the polarization cell, the exposed metal surface was polished by hand with cloth and a 9-microm diamond paste to remove the air-formed oxide film created during the epoxy curing process. The interface seal was abraded slightly but not damaged.
 Polarization tests were conducted in an aerated electrolyte.",67,Fe Alloy,,,,
554.00,68.95,2.00,0.00,1.00,0.00,NA,0.00,NA,NA,NA,NA,NA,NA,28.00,0.00,0.00,0.00,0.00,0.00,0.00,0.05,0.00,0.00,0.00,206.00,NA,NA,NA,distilled water adjusted to pH 4(6.25 x 10–5 M H2SO4) containing 200 ppm Cl- (5.5 x 10-3 NaCl),0.0055,4.00,"Potentiodynamic Polarization - the sample was stabilized in the electrolyte, which was sparged continuously with
oxygen (O2), until the potential change was < 1 mV/min, and this potential was considered as the OCP. Then, the sample was scanned potentiodynamically at a rate of 600 mV/h to a potential corresponding to a
current density of 10–3 A/cm2 and then scan direction was reversed.",0.17,"annealing in air for 1 h at 850° C (recrystallization) plus 7 days at 500°C (ordering) followed by cooling in air,which produced the DO3 -ordered structure",the DO3 -ordered structure,"To prevent the initiation of crevice corrosion between the epoxy and specimen, the epoxy-specimen interface was painted with Amercoat 90 epoxy leaving an exposed area of 1 cm2 on the material surface. The painted sample was cured in an oven for 10 h at 70C. Just before introduction into the polarization cell, the exposed metal surface was polished by hand with cloth and a 9-microm diamond paste to remove the air-formed oxide film created during the epoxy curing process. The interface seal was abraded slightly but not damaged.
 Polarization tests were conducted in an aerated electrolyte.",67,Fe Alloy,,,,
555.00,67.50,4.00,0.00,0.50,0.00,NA,0.00,NA,NA,NA,NA,NA,NA,28.00,0.00,0.00,0.00,0.00,0.00,0.00,0.00,0.00,0.00,0.00,236.00,NA,NA,NA,distilled water adjusted to pH 4(6.25 x 10–5 M H2SO4) containing 200 ppm Cl- (5.5 x 10-3 NaCl),0.0055,4.00,"Potentiodynamic Polarization - the sample was stabilized in the electrolyte, which was sparged continuously with
oxygen (O2), until the potential change was < 1 mV/min, and this potential was considered as the OCP. Then, the sample was scanned potentiodynamically at a rate of 600 mV/h to a potential corresponding to a
current density of 10–3 A/cm2 and then scan direction was reversed.",0.17,"annealing in air for 1 h at 850° C (recrystallization) plus 7 days at 500°C (ordering) followed by cooling in air,which produced the DO3 -ordered structure",the DO3 -ordered structure,"To prevent the initiation of crevice corrosion between the epoxy and specimen, the epoxy-specimen interface was painted with Amercoat 90 epoxy leaving an exposed area of 1 cm2 on the material surface. The painted sample was cured in an oven for 10 h at 70C. Just before introduction into the polarization cell, the exposed metal surface was polished by hand with cloth and a 9-microm diamond paste to remove the air-formed oxide film created during the epoxy curing process. The interface seal was abraded slightly but not damaged.
 Polarization tests were conducted in an aerated electrolyte.",67,Fe Alloy,,,,
556.00,67.00,4.00,0.00,1.00,0.00,NA,0.00,NA,NA,NA,NA,NA,NA,28.00,0.00,0.00,0.00,0.00,0.00,0.00,0.00,0.00,0.00,0.00,296.00,NA,NA,NA,distilled water adjusted to pH 4(6.25 x 10–5 M H2SO4) containing 200 ppm Cl- (5.5 x 10-3 NaCl),0.0055,4.00,"Potentiodynamic Polarization - the sample was stabilized in the electrolyte, which was sparged continuously with
oxygen (O2), until the potential change was < 1 mV/min, and this potential was considered as the OCP. Then, the sample was scanned potentiodynamically at a rate of 600 mV/h to a potential corresponding to a
current density of 10–3 A/cm2 and then scan direction was reversed.",0.17,"annealing in air for 1 h at 850° C (recrystallization) plus 7 days at 500°C (ordering) followed by cooling in air,which produced the DO3 -ordered structure",the DO3 -ordered structure,"To prevent the initiation of crevice corrosion between the epoxy and specimen, the epoxy-specimen interface was painted with Amercoat 90 epoxy leaving an exposed area of 1 cm2 on the material surface. The painted sample was cured in an oven for 10 h at 70C. Just before introduction into the polarization cell, the exposed metal surface was polished by hand with cloth and a 9-microm diamond paste to remove the air-formed oxide film created during the epoxy curing process. The interface seal was abraded slightly but not damaged.
 Polarization tests were conducted in an aerated electrolyte.",67,Fe Alloy,,,,
557.00,66.00,4.00,0.00,2.00,0.00,NA,0.00,NA,NA,NA,NA,NA,NA,28.00,0.00,0.00,0.00,0.00,0.00,0.00,0.00,0.00,0.00,0.00,336.00,NA,NA,NA,distilled water adjusted to pH 4(6.25 x 10–5 M H2SO4) containing 200 ppm Cl- (5.5 x 10-3 NaCl),0.0055,4.00,"Potentiodynamic Polarization - the sample was stabilized in the electrolyte, which was sparged continuously with
oxygen (O2), until the potential change was < 1 mV/min, and this potential was considered as the OCP. Then, the sample was scanned potentiodynamically at a rate of 600 mV/h to a potential corresponding to a
current density of 10–3 A/cm2 and then scan direction was reversed.",0.17,"annealing in air for 1 h at 850° C (recrystallization) plus 7 days at 500°C (ordering) followed by cooling in air,which produced the DO3 -ordered structure",the DO3 -ordered structure,"To prevent the initiation of crevice corrosion between the epoxy and specimen, the epoxy-specimen interface was painted with Amercoat 90 epoxy leaving an exposed area of 1 cm2 on the material surface. The painted sample was cured in an oven for 10 h at 70C. Just before introduction into the polarization cell, the exposed metal surface was polished by hand with cloth and a 9-microm diamond paste to remove the air-formed oxide film created during the epoxy curing process. The interface seal was abraded slightly but not damaged.
 Polarization tests were conducted in an aerated electrolyte.",67,Fe Alloy,,,,
558.00,70.52,28.93,0.00,0.01,0.01,0.00,0.11,0.00,0.41,NA,NA,NA,NA,0.00,0.00,0.00,0.00,0.00,0.00,0.00,0.00,0.00,0.00,0.00,-560.00,NA,NA,80,4M MgCl2,8.0000,NA,"Potentiodynamic Polarization(Anodic polarization was applied to the working electrode after a stable corrosion potential had been achieved; this usually took about 2 h after immersion in the solution. As a measure of the resistance to pitting corrosion, the pitting potentials for the alloys were determined from the anodic polarization curve by the potential at which the anodic current density reached a value of 10 uA/cm2 after film breakdown.",0.50,"The casts were homogenized for 2 h at
I250 C. and then hot-rolled into 5 mm thick plates. The specimen prepared by cold rolling the hot rolled plates into 2mm thick sheets and solution annealing for 20 min at 1050C, followed by water quenching",NA,"The solutions were deaerated by purging with high-purity nitrogen 
throughout the test, starting from 1 h before the test.",74,Fe Alloy,,,,
559.00,69.47,28.89,0.00,0.01,1.08,0.00,0.13,0.00,0.42,NA,NA,NA,NA,0.00,0.00,0.00,0.00,0.00,0.00,0.00,0.00,0.00,0.00,0.00,-500.00,NA,NA,80,4M MgCl2,8.0000,NA,"Potentiodynamic Polarization(Anodic polarization was applied to the working electrode after a stable corrosion potential had been achieved; this usually took about 2 h after immersion in the solution. As a measure of the resistance to pitting corrosion, the pitting potentials for the alloys were determined from the anodic polarization curve by the potential at which the anodic current density reached a value of 10 uA/cm2 after film breakdown.",0.50,"The casts were homogenized for 2 h at
I250 C. and then hot-rolled into 5 mm thick plates. The specimen prepared by cold rolling the hot rolled plates into 2mm thick sheets and solution annealing for 20 min at 1050C, followed by water quenching",NA,"The solutions were deaerated by purging with high-purity nitrogen 
throughout the test, starting from 1 h before the test.",74,Fe Alloy,,,,
560.00,68.50,28.88,0.00,0.01,2.08,0.00,0.10,0.00,0.42,NA,NA,NA,NA,0.00,0.00,0.00,0.00,0.00,0.00,0.00,0.00,0.00,0.00,0.00,-480.00,NA,NA,80,4M MgCl2,8.0000,NA,"Potentiodynamic Polarization(Anodic polarization was applied to the working electrode after a stable corrosion potential had been achieved; this usually took about 2 h after immersion in the solution. As a measure of the resistance to pitting corrosion, the pitting potentials for the alloys were determined from the anodic polarization curve by the potential at which the anodic current density reached a value of 10 uA/cm2 after film breakdown.",0.50,"The casts were homogenized for 2 h at
I250 C. and then hot-rolled into 5 mm thick plates. The specimen prepared by cold rolling the hot rolled plates into 2mm thick sheets and solution annealing for 20 min at 1050C, followed by water quenching",NA,"The solutions were deaerated by purging with high-purity nitrogen 
throughout the test, starting from 1 h before the test.",74,Fe Alloy,,,,
561.00,66.47,28.85,0.00,0.01,4.10,0.00,0.12,0.01,0.44,NA,NA,NA,NA,0.00,0.00,0.00,0.00,0.00,0.00,0.00,0.00,0.00,0.00,0.00,-11.00,NA,NA,80,4M MgCl2,8.0000,NA,"Potentiodynamic Polarization(Anodic polarization was applied to the working electrode after a stable corrosion potential had been achieved; this usually took about 2 h after immersion in the solution. As a measure of the resistance to pitting corrosion, the pitting potentials for the alloys were determined from the anodic polarization curve by the potential at which the anodic current density reached a value of 10 uA/cm2 after film breakdown.",0.50,"The casts were homogenized for 2 h at
I250 C. and then hot-rolled into 5 mm thick plates. The specimen prepared by cold rolling the hot rolled plates into 2mm thick sheets and solution annealing for 20 min at 1050C, followed by water quenching",NA,"The solutions were deaerated by purging with high-purity nitrogen 
throughout the test, starting from 1 h before the test.",74,Fe Alloy,,,,
562.00,62.47,28.78,0.00,0.01,8.17,0.00,0.10,0.01,0.46,NA,NA,NA,NA,0.00,0.00,0.00,0.00,0.00,0.00,0.00,0.00,0.00,0.00,0.00,199.00,NA,NA,80,4M MgCl2,8.0000,NA,"Potentiodynamic Polarization(Anodic polarization was applied to the working electrode after a stable corrosion potential had been achieved; this usually took about 2 h after immersion in the solution. As a measure of the resistance to pitting corrosion, the pitting potentials for the alloys were determined from the anodic polarization curve by the potential at which the anodic current density reached a value of 10 uA/cm2 after film breakdown.",0.50,"The casts were homogenized for 2 h at
I250 C. and then hot-rolled into 5 mm thick plates. The specimen prepared by cold rolling the hot rolled plates into 2mm thick sheets and solution annealing for 20 min at 1050C, followed by water quenching",NA,"The solutions were deaerated by purging with high-purity nitrogen 
throughout the test, starting from 1 h before the test.",74,Fe Alloy,,,,
563.00,69.45,28.97,0.00,1.04,0.01,0.00,0.11,0.00,0.42,NA,NA,NA,NA,0.00,0.00,0.00,0.00,0.00,0.00,0.00,0.00,0.00,0.00,0.00,-161.00,NA,NA,80,4M MgCl2,8.0000,NA,"Potentiodynamic Polarization(Anodic polarization was applied to the working electrode after a stable corrosion potential had been achieved; this usually took about 2 h after immersion in the solution. As a measure of the resistance to pitting corrosion, the pitting potentials for the alloys were determined from the anodic polarization curve by the potential at which the anodic current density reached a value of 10 uA/cm2 after film breakdown.",0.50,"The casts were homogenized for 2 h at
I250 C. and then hot-rolled into 5 mm thick plates. The specimen prepared by cold rolling the hot rolled plates into 2mm thick sheets and solution annealing for 20 min at 1050C, followed by water quenching",NA,"The solutions were deaerated by purging with high-purity nitrogen 
throughout the test, starting from 1 h before the test.",74,Fe Alloy,,,,
564.00,68.36,29.06,0.00,2.07,0.01,0.00,0.09,0.00,0.41,NA,NA,NA,NA,0.00,0.00,0.00,0.00,0.00,0.00,0.00,0.00,0.00,0.00,0.00,8.00,NA,NA,80,4M MgCl2,8.0000,NA,"Potentiodynamic Polarization(Anodic polarization was applied to the working electrode after a stable corrosion potential had been achieved; this usually took about 2 h after immersion in the solution. As a measure of the resistance to pitting corrosion, the pitting potentials for the alloys were determined from the anodic polarization curve by the potential at which the anodic current density reached a value of 10 uA/cm2 after film breakdown.",0.50,"The casts were homogenized for 2 h at
I250 C. and then hot-rolled into 5 mm thick plates. The specimen prepared by cold rolling the hot rolled plates into 2mm thick sheets and solution annealing for 20 min at 1050C, followed by water quenching",NA,"The solutions were deaerated by purging with high-purity nitrogen 
throughout the test, starting from 1 h before the test.",74,Fe Alloy,,,,
565.00,66.16,29.10,0.00,4.19,0.01,0.00,0.10,0.00,0.44,NA,NA,NA,NA,0.00,0.00,0.00,0.00,0.00,0.00,0.00,0.00,0.00,0.00,0.00,344.00,NA,NA,80,4M MgCl2,8.0000,NA,"Potentiodynamic Polarization(Anodic polarization was applied to the working electrode after a stable corrosion potential had been achieved; this usually took about 2 h after immersion in the solution. As a measure of the resistance to pitting corrosion, the pitting potentials for the alloys were determined from the anodic polarization curve by the potential at which the anodic current density reached a value of 10 uA/cm2 after film breakdown.",0.50,"The casts were homogenized for 2 h at
I250 C. and then hot-rolled into 5 mm thick plates. The specimen prepared by cold rolling the hot rolled plates into 2mm thick sheets and solution annealing for 20 min at 1050C, followed by water quenching",NA,"The solutions were deaerated by purging with high-purity nitrogen 
throughout the test, starting from 1 h before the test.",74,Fe Alloy,,,,
566.00,72.49,17.00,8.10,0.17,0.00,0.05,0.00,0.11,0.55,1.01,0.19,0.04,0.01,0.00,0.00,0.00,0.00,0.00,0.12,0.16,0.00,0.00,0.00,0.00,449.00,NA,NA,25,0.1M Na2SO4 + 0.6M NaCl,0.6000,NA,"Potentiostatically-controlled anodic Polarization, test solution deaerated with N2",NA,annealed UNS S30100 austenitic stainless steel,NA,"O2 in composition 0.012,  the unimplanted alloy exhibits relatively large irregular pits, exhibiting a ""lacy"" surround, test solution deaerated with N2",64,Fe Alloy,,,,
567.00,72.49,17.00,8.10,0.17,0.00,0.05,0.00,0.11,0.55,1.01,0.19,0.04,0.01,0.00,0.00,0.00,0.00,0.00,0.12,0.16,0.00,0.00,0.00,0.00,379.00,NA,NA,25,0.1M Na2SO4 + 0.6M NaCl,0.6000,NA,"Potentiostatically-controlled anodic Polarization, test solution deaerated with N2",NA,"annealed UNS S30100 austenitic stainless steel, ion implanted with Mo implanted
 with 5.55*1016 molybdenum ions/cm2 ",NA,"O2 in composition 0.012 ,ion implanted with Mo implanted
 with 5.55*10^16 molybdenum ions/cm2,test solution deaerated with N2",64,Fe Alloy,,,,
568.00,76.77,12.20,0.00,11.00,0.02,NA,0.00,0.01,0.00,0.00,NA,NA,0.01,0.00,0.00,0.00,0.00,0.00,0.00,0.00,0.00,0.00,0.00,0.00,601.00,NA,NA,25,1 M HCI,1.0000,0.00,Potentiodynamic polarization. All studies were carried out with rotating disk electrodes of 0.1 cm2 (diameter 0.357 cm) insulated with a PTFE shrinkable tubing. Experiments were performed at 6000 rpm (in part at 600 rpm) in 1 M HCI at 25°C under a nitrogen atmosphere. ,0.05,"The binary Fe-Cr alloys were furnished by Climax Molybdenum. They were subsequently hot forged. The other alloys were prepared in our laboratory by alloying to the original Fe-Cr alloys the elements Mo, W, V or Si using a vacuum induction furnace under an argon atmosphere. ",The metallographic examination revealed the presence of a few oxide inclusions in an otherwise apparently single phase ferritic matrix.,Pretreatment of the electrodes included grinding with emery papcr and polishing with alumina powder in water to 1/4 ?m finish. They were rinsed and cathodically polarized in the working electrolyte at -700 mV(SHE) for 10 min.,77,Fe Alloy,,,,
569.00,67.57,13.90,0.00,0.00,18.50,NA,0.00,0.00,0.03,0.00,NA,NA,0.00,0.00,0.00,0.00,0.00,0.00,0.00,0.00,0.00,0.00,0.00,0.00,-205.00,NA,NA,25,1 M HCI,1.0000,0.00,Potentiodynamic polarization. All studies were carried out with rotating disk electrodes of 0.1 cm2 (diameter 0.357 cm) insulated with a PTFE shrinkable tubing. Experiments were performed at 6000 rpm (in part at 600 rpm) in 1 M HCI at 25°C under a nitrogen atmosphere. ,0.05,"The binary Fe-Cr alloys were furnished by Climax Molybdenum. They were subsequently hot forged. The other alloys were prepared in our laboratory by alloying to the original Fe-Cr alloys the elements Mo, W, V or Si using a vacuum induction furnace under an argon atmosphere. ",The metallographic examination revealed the presence of a few oxide inclusions in an otherwise apparently single phase ferritic matrix.,Pretreatment of the electrodes included grinding with emery papcr and polishing with alumina powder in water to 1/4 ?m finish. They were rinsed and cathodically polarized in the working electrolyte at -700 mV(SHE) for 10 min.,77,Fe Alloy,,,,
570.00,79.64,13.90,0.00,0.00,0.00,NA,0.00,0.00,0.03,0.02,NA,NA,0.00,0.00,6.40,0.00,0.00,0.00,0.00,0.00,0.00,0.00,0.00,0.00,341.00,NA,NA,25,1 M HCI,1.0000,0.00,Potentiodynamic polarization. All studies were carried out with rotating disk electrodes of 0.1 cm2 (diameter 0.357 cm) insulated with a PTFE shrinkable tubing. Experiments were performed at 6000 rpm (in part at 600 rpm) in 1 M HCI at 25°C under a nitrogen atmosphere. ,0.05,"The binary Fe-Cr alloys were furnished by Climax Molybdenum. They were subsequently hot forged. The other alloys were prepared in our laboratory by alloying to the original Fe-Cr alloys the elements Mo, W, V or Si using a vacuum induction furnace under an argon atmosphere. ",The metallographic examination revealed the presence of a few oxide inclusions in an otherwise apparently single phase ferritic matrix.,Pretreatment of the electrodes included grinding with emery papcr and polishing with alumina powder in water to 1/4 ?m finish. They were rinsed and cathodically polarized in the working electrolyte at -700 mV(SHE) for 10 min.,77,Fe Alloy,,,,
571.00,83.58,13.30,0.00,0.00,0.00,NA,0.00,0.01,3.00,0.10,NA,NA,0.01,0.00,0.00,0.00,0.00,0.00,0.00,0.00,0.00,0.00,0.00,0.00,229.00,NA,NA,25,1 M HCI,1.0000,0.00,Potentiodynamic polarization. All studies were carried out with rotating disk electrodes of 0.1 cm2 (diameter 0.357 cm) insulated with a PTFE shrinkable tubing. Experiments were performed at 6000 rpm (in part at 600 rpm) in 1 M HCI at 25°C under a nitrogen atmosphere. ,0.05,"The binary Fe-Cr alloys were furnished by Climax Molybdenum. They were subsequently hot forged. The other alloys were prepared in our laboratory by alloying to the original Fe-Cr alloys the elements Mo, W, V or Si using a vacuum induction furnace under an argon atmosphere. ",The metallographic examination revealed the presence of a few oxide inclusions in an otherwise apparently single phase ferritic matrix.,Pretreatment of the electrodes included grinding with emery papcr and polishing with alumina powder in water to 1/4 ?m finish. They were rinsed and cathodically polarized in the working electrolyte at -700 mV(SHE) for 10 min.,77,Fe Alloy,,,,
572.00,65.40,25.26,6.39,2.72,0.00,0.23,0.00,NA,NA,NA,NA,NA,NA,0.00,0.00,0.00,0.00,0.00,0.00,0.00,0.00,0.00,0.00,0.00,609.00,NA,NA,80,deaerated 4M NaCl,4.0000,7.00,"Anodic Polarization -  Anodic polarization tests performed in deaerated 4 M sodium chloride (NaCl) solution at 80°C. The electrochemical cell for the test consisted of a 1-L multineck flask, as specified in ASTM G 5 with a platinum counter electrode and a saturated calomel electrode (SCE) positioned in a salt bridge with a high-silica tip.",1.00,"solution-annealed for 2 h at 1,050°C and then aged at 850°C for 30 min, 1 h, and 10 h.",secondary phases present,None,78,Fe Alloy,,,,
573.00,63.15,25.29,6.89,1.55,2.86,0.26,0.00,NA,NA,NA,NA,NA,NA,0.00,0.00,0.00,0.00,0.00,0.00,0.00,0.00,0.00,0.00,0.00,758.00,NA,NA,80,deaerated 4M NaCl,4.0000,7.00,"Anodic Polarization -  Anodic polarization tests performed in deaerated 4 M sodium chloride (NaCl) solution at 80°C. The electrochemical cell for the test consisted of a 1-L multineck flask, as specified in ASTM G 5 with a platinum counter electrode and a saturated calomel electrode (SCE) positioned in a salt bridge with a high-silica tip.",1.00,"solution-annealed for 2 h at 1,050°C and then aged at 850°C for 30 min, 1 h, and 10 h.",secondary phases present,None,78,Fe Alloy,,,,
574.00,63.06,25.70,7.00,1.94,2.05,0.25,0.00,NA,NA,NA,NA,NA,NA,0.00,0.00,0.00,0.00,0.00,0.00,0.00,0.00,0.00,0.00,0.00,515.00,NA,NA,80,deaerated 4M NaCl,4.0000,7.00,"Anodic Polarization -  Anodic polarization tests performed in deaerated 4 M sodium chloride (NaCl) solution at 80°C. The electrochemical cell for the test consisted of a 1-L multineck flask, as specified in ASTM G 5 with a platinum counter electrode and a saturated calomel electrode (SCE) positioned in a salt bridge with a high-silica tip.",1.00,"solution-annealed for 2 h at 1,050°C and then aged at 850°C for 30 min, 1 h, and 10 h.",secondary phases present,None,78,Fe Alloy,,,,
575.00,21.70,20.20,0.00,0.00,0.00,NA,0.00,NA,NA,NA,24.70,NA,NA,10.50,0.00,0.00,0.00,0.00,0.00,22.90,0.00,0.00,0.00,0.00,-130.00,-125,-135,25,0.6M NaCl,0.6000,7.00,"Potentiodynamic Polarization in a three electrode flat cell, prior to anodic sweep OCP measured for 30 mins",1.00,NA,FCC and BCC,HEA,17,HEA,,,,
576.00,8.00,0.00,4.00,0.00,0.00,NA,0.00,NA,0.00,NA,NA,NA,NA,28.00,11.00,0.00,0.00,0.00,49.00,0.00,0.00,0.00,0.00,0.00,263.00,273,253,25,0.6M NaCl,0.6000,7.00,"Potentiodynamic Polarization in a three electrode flat cell, prior to anodic sweep OCP measured for 30 mins",1.00,NA,,HEA,17,HEA,,,,
577.00,0.00,25.00,0.00,0.00,0.00,NA,0.00,NA,14.00,NA,NA,NA,NA,13.00,25.00,0.00,0.00,0.00,23.00,0.00,0.00,0.00,0.00,0.00,11.00,21,1,25,0.6M NaCl,0.6000,7.00,"Potentiodynamic Polarization in a three electrode flat cell, prior to anodic sweep OCP measured for 30 mins",1.00,NA,,HEA,17,HEA,,,,
578.00,22.00,21.00,24.00,0.00,0.00,NA,0.00,NA,0.00,NA,NA,NA,NA,9.00,0.00,0.00,0.00,0.00,0.00,24.00,0.00,0.00,0.00,0.00,164.00,193,135,25,0.6M NaCl,0.6000,7.00,"Potentiodynamic Polarization in a three electrode flat cell, prior to anodic sweep OCP measured for 30 mins",1.00,NA,FCC and BCC,HEA,17,HEA,,,,
579.00,25.00,23.00,26.00,0.00,0.00,NA,0.00,NA,0.00,NA,NA,NA,NA,0.00,0.00,0.00,0.00,0.00,0.00,26.00,0.00,0.00,0.00,0.00,-8.00,51,-67,25,0.6M NaCl,0.6000,7.00,"Potentiodynamic Polarization in a three electrode flat cell, prior to anodic sweep OCP measured for 30 mins",1.00,NA,FCC and Intermetallic Compound rich in Cr,HEA,17,HEA,,,,
580.00,23.00,21.00,24.00,0.00,0.00,NA,0.00,NA,0.00,NA,NA,NA,NA,0.00,0.00,0.00,0.00,0.00,8.00,24.00,0.00,0.00,0.00,0.00,1040.00,1053,1027,25,0.6M NaCl,0.6000,7.00,"Potentiodynamic Polarization in a three electrode flat cell, prior to anodic sweep OCP measured for 30 mins",1.00,NA,,HEA,17,HEA,,,,
581.00,24.58,25.12,25.92,0.00,0.00,NA,0.00,NA,NA,NA,0.00,NA,NA,0.00,0.00,0.00,0.00,0.00,0.00,24.90,0.00,0.00,0.00,0.00,310.00,NA,NA,25,3.5% NaCl,0.6128,7.00,Potentiodynamic Polarization in a three electrode flat cell,1.00,NA,FCC,HEA,19,HEA,,,,
582.00,20.47,16.48,25.48,0.00,0.00,NA,0.00,NA,NA,NA,13.49,NA,NA,0.00,0.00,0.00,0.00,0.00,0.00,23.99,0.00,0.00,0.00,0.00,90.00,NA,NA,25,3.5% NaCl,0.6128,7.00,Potentiodynamic Polarization in a three electrode flat cell,1.00,NA,Cu rich FCC,HEA,19,HEA,,,,
583.00,18.78,16.25,21.78,0.00,0.00,NA,0.00,NA,NA,NA,21.69,NA,NA,0.00,0.00,0.00,0.00,0.00,0.00,21.50,0.00,0.00,0.00,0.00,80.00,NA,NA,25,3.5% NaCl,0.6128,7.00,Potentiodynamic Polarization in a three electrode flat cell,1.00,NA,Cu rich FCC,HEA,19,HEA,,,,
584.00,17.87,16.65,18.79,0.00,0.00,NA,0.00,0.03,8.99,0.00,10.17,0.01,0.00,8.63,0.00,0.00,0.00,0.00,0.00,18.86,0.00,0.00,0.00,0.00,580.00,NA,NA,25,Deaerated 0.1M NaCl,0.1000,7.00,Potentiodynamic Polarization in a three electrode flat cell until 100mA or 1.241 VSCE,1.00,NA,BCC with some amorphous structure,HEA,20,HEA,,,,
585.00,17.87,16.65,18.79,0.00,0.00,NA,0.00,0.03,8.99,0.00,10.17,0.01,0.00,8.63,0.00,0.00,0.00,0.00,0.00,18.86,0.00,0.00,0.00,0.00,-250.00,NA,NA,25,Deaerated 1 M NaCl ,1.0000,7.00,Potentiodynamic Polarization in a three electrode flat cell until 100mA or 1.241 VSCE,1.00,NA,BCC with some amorphous structure,HEA,20,HEA,,,,
586.00,23.40,21.80,24.60,0.00,0.00,NA,0.00,NA,NA,NA,NA,NA,NA,5.60,0.00,0.00,0.00,0.00,0.00,24.70,0.00,0.00,0.00,0.00,130.00,NA,NA,25,3.5% NaCl,0.6128,7.00,Potentiodynamic Polarization,1.00,as-cast,FCC,HEA,22,HEA,,,,
587.00,23.40,21.80,24.60,0.00,0.00,NA,0.00,NA,NA,NA,NA,NA,NA,5.60,0.00,0.00,0.00,0.00,0.00,24.70,0.00,0.00,0.00,0.00,180.00,NA,NA,25,3.5% NaCl,0.6128,7.00,Potentiodynamic Polarization,1.00,Aged in Ar for 24 hrs @ 350C,FCC and BCC,HEA,22,HEA,,,,
588.00,23.40,21.80,24.60,0.00,0.00,NA,0.00,NA,NA,NA,NA,NA,NA,5.60,0.00,0.00,0.00,0.00,0.00,24.70,0.00,0.00,0.00,0.00,280.00,NA,NA,25,3.5% NaCl,0.6128,7.00,Potentiodynamic Polarization,1.00,Aged in Ar for 24 hrs @ 500C,FCC and BCC,HEA,22,HEA,,,,
589.00,23.40,21.80,24.60,0.00,0.00,NA,0.00,NA,NA,NA,NA,NA,NA,5.60,0.00,0.00,0.00,0.00,0.00,24.70,0.00,0.00,0.00,0.00,710.00,NA,NA,25,3.5% NaCl,0.6128,7.00,Potentiodynamic Polarization,1.00,Aged in Ar for 24 hrs @ 650C,FCC and BCC,HEA,22,HEA,,,,
590.00,23.40,21.80,24.60,0.00,0.00,NA,0.00,NA,NA,NA,NA,NA,NA,5.60,0.00,0.00,0.00,0.00,0.00,24.70,0.00,0.00,0.00,0.00,140.00,NA,NA,25,3.5% NaCl,0.6128,7.00,Potentiodynamic Polarization,1.00,Aged in Ar for 24 hrs @ 950C,FCC and BCC,HEA,22,HEA,,,,
591.00,23.40,21.80,24.60,0.00,0.00,NA,0.00,NA,NA,NA,NA,NA,NA,5.60,0.00,0.00,0.00,0.00,0.00,24.70,0.00,0.00,0.00,0.00,180.00,NA,NA,25,3.5% NaCl,0.6128,7.00,Potentiodynamic Polarization,1.00,Aged in Ar for 24 hrs @ 800C,FCC and BCC,HEA,22,HEA,,,,
592.00,31.00,0.00,33.00,0.00,0.00,NA,0.00,NA,16.00,0.00,NA,NA,NA,14.00,0.00,0.00,0.00,0.00,0.00,0.00,6.00,0.00,0.00,0.00,-602.00,NA,NA,25,Sea Water 1:30,0.0182,7.00,"Potentiodynamic Polarization in a three electrode flat cell, prior to anodic sweep OCP measured for 30 mins",3.00,"as-milled powders consolidated by SPS @520C for 10 min, heating rate 40C/min, 80MPa in Ar, cooled freely",FCC and BCC,HEA,25,HEA,,,,
593.00,38.03,23.63,13.33,0.00,0.00,NA,0.00,NA,0.00,24.99,NA,NA,NA,0.00,0.00,0.00,0.00,0.00,0.00,0.00,0.00,0.00,0.00,0.00,931.00,NA,NA,25, Deaerated 0.5M H2SO4,0.0000,0.00,"Potentiodynamic Polarization in a the electrode flat cell, prior to swwep help at OCP then cathodically polarizes for 300s to remove surface films",1.00,NA,FCC and alpha FeCr,HEA,26,HEA,,,,
594.00,36.68,22.79,12.86,0.00,0.00,NA,0.00,NA,0.00,24.10,NA,NA,NA,3.55,0.00,0.00,0.00,0.00,0.00,0.00,0.00,0.00,0.00,0.00,923.00,NA,NA,25, Deaerated 0.5M H2SO4,0.0000,0.00,"Potentiodynamic Polarization in a the electrode flat cell, prior to swwep help at OCP then cathodically polarizes for 300s to remove surface films",1.00,NA,FCC and BCC,HEA,26,HEA,,,,
595.00,25.00,23.00,26.00,0.00,0.00,NA,0.00,NA,NA,NA,NA,NA,NA,0.00,0.00,0.00,0.00,0.00,0.00,26.00,0.00,0.00,0.00,0.00,805.00,NA,NA,25,0.1M NaCl,0.1000,7.00,"Potentiodynamic Polarization in a three electrode flat cell, prior to anodic sweep OCP measured for 30 mins",1.00,NA,NA,HEA,27,HEA,,,,
596.00,25.00,23.00,26.00,0.00,0.00,NA,0.00,NA,NA,NA,NA,NA,NA,0.00,0.00,0.00,0.00,0.00,0.00,26.00,0.00,0.00,0.00,0.00,246.00,NA,NA,25,0.1M HCl,0.1000,1.00,"Potentiodynamic Polarization in a three electrode flat cell, prior to anodic sweep OCP measured for 30 mins",1.00,NA,NA,HEA,27,HEA,,,,
597.00,23.90,22.30,25.10,0.00,0.00,NA,0.00,NA,NA,NA,NA,NA,NA,3.50,0.00,0.00,0.00,0.00,0.00,25.20,0.00,0.00,0.00,0.00,808.00,824,792,25,3.5wt% NaCl,0.6128,7.00,"Potentiodynamic Polarization in a three electrode flat cell, prior to anodic sweep OCP measured for 30 mins",1.67,"Annealed at 1250C for 1000hr, water quenched",FCC,HEA,28,HEA,,,,
598.00,23.40,21.80,24.60,0.00,0.00,NA,0.00,NA,NA,NA,NA,NA,NA,5.60,0.00,0.00,0.00,0.00,0.00,24.70,0.00,0.00,0.00,0.00,496.00,534,458,25,3.5wt% NaCl,0.6128,7.00,"Potentiodynamic Polarization in a three electrode flat cell, prior to anodic sweep OCP measured for 30 mins",1.67,"Annealed at 1250C for 1000hr, water quenched","FCC, disordered BCC, Ordered BCC",HEA,28,HEA,,,,
599.00,22.90,21.30,24.00,0.00,0.00,NA,0.00,NA,NA,NA,NA,NA,NA,7.70,0.00,0.00,0.00,0.00,0.00,24.10,0.00,0.00,0.00,0.00,256.00,266,246,25,3.5wt% NaCl,0.6128,7.00,"Potentiodynamic Polarization in a three electrode flat cell, prior to anodic sweep OCP measured for 30 mins",1.67,"Annealed at 1250C for 1000hr, water quenched","FCC, disordered BCC, Ordered BCC",HEA,28,HEA,,,,
600.00,19.98,18.40,40.84,0.00,0.00,0.00,0.00,0.02,NA,NA,NA,NA,0.00,0.00,0.00,0.00,0.00,0.00,0.00,20.67,0.00,0.00,0.00,0.00,320.00,NA,NA,25,3.5wt% NaCl,0.6128,7.00,Potentiodynamic Polarization in a three electrode flat cell,1.00,NA,NA,HEA,29,HEA,,,,
601.00,18.46,16.95,37.81,7.64,0.00,0.00,0.00,0.02,NA,NA,NA,NA,0.00,0.00,0.00,0.00,0.00,0.00,0.00,18.99,0.00,0.00,0.00,0.00,910.00,NA,NA,25,3.5wt% NaCl,0.6128,7.00,Potentiodynamic Polarization in a three electrode flat cell,1.00,NA,NA,HEA,29,HEA,,,,
602.00,0.00,13.31,81.45,5.24,0.00,NA,0.00,NA,NA,NA,NA,NA,NA,0.00,0.00,0.00,0.00,0.00,0.00,0.00,0.00,0.00,0.00,0.00,262.10,NA,NA,45,0.5M NaCl,0.5000,7.00,Potentiostatic Polarization,NA,NA,NA,NiCrMo Alloy,44,NiCrMo Alloy,,,,
603.00,0.00,20.53,74.55,4.92,0.00,NA,0.00,NA,NA,NA,NA,NA,NA,0.00,0.00,0.00,0.00,0.00,0.00,0.00,0.00,0.00,0.00,0.00,576.80,NA,NA,45,0.5M NaCl,0.5000,7.00,Potentiostatic Polarization,NA,NA,NA,NiCrMo Alloy,44,NiCrMo Alloy,,,,
604.00,0.00,16.95,74.64,8.41,0.00,NA,0.00,NA,NA,NA,NA,NA,NA,0.00,0.00,0.00,0.00,0.00,0.00,0.00,0.00,0.00,0.00,0.00,Transpassive,NA,NA,45,0.5M NaCl,0.5000,7.00,Potentiostatic Polarization,NA,NA,NA,NiCrMo Alloy,44,NiCrMo Alloy,,,,
605.00,0.00,28.67,65.94,5.38,0.00,NA,0.00,NA,NA,NA,NA,NA,NA,0.00,0.00,0.00,0.00,0.00,0.00,0.00,0.00,0.00,0.00,0.00,Transpassive,NA,NA,45,0.5M NaCl,0.5000,7.00,Potentiostatic Polarization,NA,NA,NA,NiCrMo Alloy,44,NiCrMo Alloy,,,,
606.00,0.00,16.75,73.56,9.69,0.00,NA,0.00,NA,NA,NA,NA,NA,NA,0.00,0.00,0.00,0.00,0.00,0.00,0.00,0.00,0.00,0.00,0.00,576.80,NA,NA,45,0.5M NaCl,0.5000,7.00,Potentiostatic Polarization,NA,NA,NA,NiCrMo Alloy,44,NiCrMo Alloy,,,,
607.00,0.00,32.02,62.82,5.16,0.00,NA,0.00,NA,NA,NA,NA,NA,NA,0.00,0.00,0.00,0.00,0.00,0.00,0.00,0.00,0.00,0.00,0.00,567.80,NA,NA,45,0.5M NaCl,0.5000,7.00,Potentiostatic Polarization,NA,NA,NA,NiCrMo Alloy,44,NiCrMo Alloy,,,,
608.00,0.00,26.63,66.50,6.87,0.00,NA,0.00,NA,NA,NA,NA,NA,NA,0.00,0.00,0.00,0.00,0.00,0.00,0.00,0.00,0.00,0.00,0.00,Transpassive,NA,NA,45,0.5M NaCl,0.5000,7.00,Potentiostatic Polarization,NA,NA,NA,NiCrMo Alloy,44,NiCrMo Alloy,,,,
609.00,0.00,13.98,74.36,11.66,0.00,NA,0.00,NA,NA,NA,NA,NA,NA,0.00,0.00,0.00,0.00,0.00,0.00,0.00,0.00,0.00,0.00,0.00,531.80,NA,NA,45,0.5M NaCl,0.5000,7.00,Potentiostatic Polarization,NA,NA,NA,NiCrMo Alloy,44,NiCrMo Alloy,,,,
610.00,0.00,10.53,74.44,15.03,0.00,NA,0.00,NA,NA,NA,NA,NA,NA,0.00,0.00,0.00,0.00,0.00,0.00,0.00,0.00,0.00,0.00,0.00,536.30,NA,NA,45,0.5M NaCl,0.5000,7.00,Potentiostatic Polarization,NA,NA,NA,NiCrMo Alloy,44,NiCrMo Alloy,,,,
611.00,0.00,13.06,72.04,14.90,0.00,NA,0.00,NA,NA,NA,NA,NA,NA,0.00,0.00,0.00,0.00,0.00,0.00,0.00,0.00,0.00,0.00,0.00,590.40,NA,NA,45,0.5M NaCl,0.5000,7.00,Potentiostatic Polarization,NA,NA,NA,NiCrMo Alloy,44,NiCrMo Alloy,,,,
612.00,0.00,22.59,65.14,12.27,0.00,NA,0.00,NA,NA,NA,NA,NA,NA,0.00,0.00,0.00,0.00,0.00,0.00,0.00,0.00,0.00,0.00,0.00,Transpassive,NA,NA,45,0.5M NaCl,0.5000,7.00,Potentiostatic Polarization,NA,NA,NA,NiCrMo Alloy,44,NiCrMo Alloy,,,,
613.00,0.00,26.52,61.68,11.80,0.00,NA,0.00,NA,NA,NA,NA,NA,NA,0.00,0.00,0.00,0.00,0.00,0.00,0.00,0.00,0.00,0.00,0.00,Transpassive,NA,NA,45,0.5M NaCl,0.5000,7.00,Potentiostatic Polarization,NA,NA,NA,NiCrMo Alloy,44,NiCrMo Alloy,,,,
614.00,0.00,18.30,66.67,15.03,0.00,NA,0.00,NA,NA,NA,NA,NA,NA,0.00,0.00,0.00,0.00,0.00,0.00,0.00,0.00,0.00,0.00,0.00,Transpassive,NA,NA,45,0.5M NaCl,0.5000,7.00,Potentiostatic Polarization,NA,NA,NA,NiCrMo Alloy,44,NiCrMo Alloy,,,,
615.00,0.00,28.97,59.12,11.91,0.00,NA,0.00,NA,NA,NA,NA,NA,NA,0.00,0.00,0.00,0.00,0.00,0.00,0.00,0.00,0.00,0.00,0.00,Transpassive,NA,NA,45,0.5M NaCl,0.5000,7.00,Potentiostatic Polarization,0.10,NA,Amorphous,NiCrMo Alloy,44,NiCrMo Alloy,,,,
616.00,0.00,30.31,56.91,12.79,0.00,NA,0.00,NA,NA,NA,NA,NA,NA,0.00,0.00,0.00,0.00,0.00,0.00,0.00,0.00,0.00,0.00,0.00,Transpassive,NA,NA,45,0.5M NaCl,0.5000,7.00,Potentiostatic Polarization,0.10,NA,Amorphous,NiCrMo Alloy,44,NiCrMo Alloy,,,,
617.00,0.00,29.27,56.08,14.64,0.00,NA,0.00,NA,NA,NA,NA,NA,NA,0.00,0.00,0.00,0.00,0.00,0.00,0.00,0.00,0.00,0.00,0.00,Transpassive,NA,NA,45,0.5M NaCl,0.5000,7.00,Potentiostatic Polarization,0.10,NA,Nanocrystalline,NiCrMo Alloy,44,NiCrMo Alloy,,,,
618.00,0.00,9.52,69.41,21.07,0.00,NA,0.00,NA,NA,NA,NA,NA,NA,0.00,0.00,0.00,0.00,0.00,0.00,0.00,0.00,0.00,0.00,0.00,Transpassive,NA,NA,45,0.5M NaCl,0.5000,7.00,Potentiostatic Polarization,0.10,NA,Nanocrystalline,NiCrMo Alloy,44,NiCrMo Alloy,,,,
619.00,0.00,25.50,55.75,18.76,0.00,NA,0.00,NA,NA,NA,NA,NA,NA,0.00,0.00,0.00,0.00,0.00,0.00,0.00,0.00,0.00,0.00,0.00,Transpassive,NA,NA,45,0.5M NaCl,0.5000,7.00,Potentiostatic Polarization,0.10,150 °C for 25 Hrs,Fully Crystalline,NiCrMo Alloy,44,NiCrMo Alloy,,,,
620.00,0.00,19.94,59.14,20.93,0.00,NA,0.00,NA,NA,NA,NA,NA,NA,0.00,0.00,0.00,0.00,0.00,0.00,0.00,0.00,0.00,0.00,0.00,Transpassive,NA,NA,45,0.5M NaCl,0.5000,7.00,Potentiostatic Polarization,0.10,150 °C for 25 Hrs,Fully Crystalline,NiCrMo Alloy,44,NiCrMo Alloy,,,,
621.00,0.00,26.34,54.35,19.30,0.00,NA,0.00,NA,NA,NA,NA,NA,NA,0.00,0.00,0.00,0.00,0.00,0.00,0.00,0.00,0.00,0.00,0.00,527.30,NA,NA,45,0.5M NaCl,0.5000,7.00,Potentiostatic Polarization,0.10,550 °C for1 Hrs,NA,NiCrMo Alloy,44,NiCrMo Alloy,,,,
622.00,0.00,22.03,56.36,21.61,0.00,NA,0.00,NA,NA,NA,NA,NA,NA,0.00,0.00,0.00,0.00,0.00,0.00,0.00,0.00,0.00,0.00,0.00,Transpassive,NA,NA,45,0.5M NaCl,0.5000,7.00,Potentiostatic Polarization,0.10,550 °C for1 Hrs,Amorphous,NiCrMo Alloy,44,NiCrMo Alloy,,,,
623.00,0.00,19.04,57.97,22.98,0.00,NA,0.00,NA,NA,NA,NA,NA,NA,0.00,0.00,0.00,0.00,0.00,0.00,0.00,0.00,0.00,0.00,0.00,Transpassive,NA,NA,45,0.5M NaCl,0.5000,7.00,Potentiostatic Polarization,0.10,NA,Nanocrystalline,NiCrMo Alloy,44,NiCrMo Alloy,,,,
624.00,0.00,20.25,54.40,25.34,0.00,NA,0.00,NA,NA,NA,NA,NA,NA,0.00,0.00,0.00,0.00,0.00,0.00,0.00,0.00,0.00,0.00,0.00,Transpassive,NA,NA,45,0.5M NaCl,0.5000,7.00,Potentiostatic Polarization,0.10,Rapid Solidification by deposition of molten alloys on a cooled wheel,Fully Crystalline,NiCrMo Alloy,44,NiCrMo Alloy,,,,
625.00,0.00,13.31,81.45,5.24,0.00,NA,0.00,NA,NA,NA,NA,NA,NA,0.00,0.00,0.00,0.00,0.00,0.00,0.00,0.00,0.00,0.00,0.00,299.70,NA,NA,60,0.5M NaCl,0.5000,7.00,Potentiostatic Polarization,0.10,150 °C for 25 Hrs,Amorphous,NiCrMo Alloy,44,NiCrMo Alloy,,,,
626.00,0.00,20.53,74.55,4.92,0.00,NA,0.00,NA,NA,NA,NA,NA,NA,0.00,0.00,0.00,0.00,0.00,0.00,0.00,0.00,0.00,0.00,0.00,445.30,NA,NA,60,0.5M NaCl,0.5000,7.00,Potentiostatic Polarization,0.10,550 °C for1 Hrs,Nanocrystalline,NiCrMo Alloy,44,NiCrMo Alloy,,,,
627.00,0.00,16.95,74.64,8.41,0.00,NA,0.00,NA,NA,NA,NA,NA,NA,0.00,0.00,0.00,0.00,0.00,0.00,0.00,0.00,0.00,0.00,0.00,477.50,NA,NA,60,0.5M NaCl,0.5000,7.00,Potentiostatic Polarization,0.10,Rapid Solidification by deposition of molten alloys on a cooled wheel,Fully Crystalline,NiCrMo Alloy,44,NiCrMo Alloy,,,,
628.00,0.00,28.67,65.94,5.38,0.00,NA,0.00,NA,NA,NA,NA,NA,NA,0.00,0.00,0.00,0.00,0.00,0.00,0.00,0.00,0.00,0.00,0.00,554.70,NA,NA,60,0.5M NaCl,0.5000,7.00,Potentiostatic Polarization,0.10,150 °C for 25 Hrs,NA,NiCrMo Alloy,44,NiCrMo Alloy,,,,
629.00,0.00,16.75,73.56,9.69,0.00,NA,0.00,NA,NA,NA,NA,NA,NA,0.00,0.00,0.00,0.00,0.00,0.00,0.00,0.00,0.00,0.00,0.00,496.80,NA,NA,60,0.5M NaCl,0.5000,7.00,Potentiostatic Polarization,0.10,550 °C for1 Hrs,NA,NiCrMo Alloy,44,NiCrMo Alloy,,,,
630.00,0.00,32.02,62.82,5.16,0.00,NA,0.00,NA,NA,NA,NA,NA,NA,0.00,0.00,0.00,0.00,0.00,0.00,0.00,0.00,0.00,0.00,0.00,348.90,NA,NA,60,0.5M NaCl,0.5000,7.00,Potentiostatic Polarization,0.20,NA,NA,NiCrMo Alloy,44,NiCrMo Alloy,,,,
631.00,0.00,26.63,66.50,6.87,0.00,NA,0.00,NA,NA,NA,NA,NA,NA,0.00,0.00,0.00,0.00,0.00,0.00,0.00,0.00,0.00,0.00,0.00,580.40,NA,NA,60,0.5M NaCl,0.5000,7.00,Potentiostatic Polarization,0.20,NA,NA,NiCrMo Alloy,44,NiCrMo Alloy,,,,
632.00,0.00,13.98,74.36,11.66,0.00,NA,0.00,NA,NA,NA,NA,NA,NA,0.00,0.00,0.00,0.00,0.00,0.00,0.00,0.00,0.00,0.00,0.00,438.90,NA,NA,60,0.5M NaCl,0.5000,7.00,Potentiostatic Polarization,0.20,NA,NA,NiCrMo Alloy,44,NiCrMo Alloy,,,,
633.00,0.00,10.53,74.44,15.03,0.00,NA,0.00,NA,NA,NA,NA,NA,NA,0.00,0.00,0.00,0.00,0.00,0.00,0.00,0.00,0.00,0.00,0.00,368.20,NA,NA,60,0.5M NaCl,0.5000,7.00,Potentiostatic Polarization,0.20,NA,NA,NiCrMo Alloy,44,NiCrMo Alloy,,,,
634.00,0.00,13.06,72.04,14.90,0.00,NA,0.00,NA,NA,NA,NA,NA,NA,0.00,0.00,0.00,0.00,0.00,0.00,0.00,0.00,0.00,0.00,0.00,548.20,NA,NA,60,0.5M NaCl,0.5000,7.00,Potentiostatic Polarization,0.20,NA,NA,NiCrMo Alloy,44,NiCrMo Alloy,,,,
635.00,0.00,22.59,65.14,12.27,0.00,NA,0.00,NA,NA,NA,NA,NA,NA,0.00,0.00,0.00,0.00,0.00,0.00,0.00,0.00,0.00,0.00,0.00,Transpassive,NA,NA,60,0.5M NaCl,0.5000,7.00,Potentiostatic Polarization,0.20,NA,NA,NiCrMo Alloy,44,NiCrMo Alloy,,,,
636.00,0.00,26.52,61.68,11.80,0.00,NA,0.00,NA,NA,NA,NA,NA,NA,0.00,0.00,0.00,0.00,0.00,0.00,0.00,0.00,0.00,0.00,0.00,Transpassive,NA,NA,60,0.5M NaCl,0.5000,7.00,Potentiostatic Polarization,0.20,NA,NA,NiCrMo Alloy,44,NiCrMo Alloy,,,,
637.00,0.00,18.30,66.67,15.03,0.00,NA,0.00,NA,NA,NA,NA,NA,NA,0.00,0.00,0.00,0.00,0.00,0.00,0.00,0.00,0.00,0.00,0.00,503.20,NA,NA,60,0.5M NaCl,0.5000,7.00,Potentiostatic Polarization,0.20,NA,NA,NiCrMo Alloy,44,NiCrMo Alloy,,,,
638.00,0.00,28.97,59.12,11.91,0.00,NA,0.00,NA,NA,NA,NA,NA,NA,0.00,0.00,0.00,0.00,0.00,0.00,0.00,0.00,0.00,0.00,0.00,Transpassive,NA,NA,60,0.5M NaCl,0.5000,7.00,Potentiostatic Polarization,0.20,NA,NA,NiCrMo Alloy,44,NiCrMo Alloy,,,,
639.00,0.00,30.31,56.91,12.79,0.00,NA,0.00,NA,NA,NA,NA,NA,NA,0.00,0.00,0.00,0.00,0.00,0.00,0.00,0.00,0.00,0.00,0.00,Transpassive,NA,NA,60,0.5M NaCl,0.5000,7.00,Potentiostatic Polarization,0.20,NA,NA,NiCrMo Alloy,44,NiCrMo Alloy,,,,
640.00,0.00,29.27,56.08,14.64,0.00,NA,0.00,NA,NA,NA,NA,NA,NA,0.00,0.00,0.00,0.00,0.00,0.00,0.00,0.00,0.00,0.00,0.00,Transpassive,NA,NA,60,0.5M NaCl,0.5000,7.00,Potentiostatic Polarization,0.20,NA,NA,NiCrMo Alloy,44,NiCrMo Alloy,,,,
641.00,0.00,9.52,69.41,21.07,0.00,NA,0.00,NA,NA,NA,NA,NA,NA,0.00,0.00,0.00,0.00,0.00,0.00,0.00,0.00,0.00,0.00,0.00,561.10,NA,NA,60,0.5M NaCl,0.5000,7.00,Potentiostatic Polarization,0.20,NA,NA,NiCrMo Alloy,44,NiCrMo Alloy,,,,
642.00,0.00,25.50,55.75,18.76,0.00,NA,0.00,NA,NA,NA,NA,NA,NA,0.00,0.00,0.00,0.00,0.00,0.00,0.00,0.00,0.00,0.00,0.00,Transpassive,NA,NA,60,0.5M NaCl,0.5000,7.00,Potentiostatic Polarization,0.20,NA,NA,NiCrMo Alloy,44,NiCrMo Alloy,,,,
643.00,0.00,19.94,59.14,20.93,0.00,NA,0.00,NA,NA,NA,NA,NA,NA,0.00,0.00,0.00,0.00,0.00,0.00,0.00,0.00,0.00,0.00,0.00,Transpassive,NA,NA,60,0.5M NaCl,0.5000,7.00,Potentiostatic Polarization,0.20,NA,NA,NiCrMo Alloy,44,NiCrMo Alloy,,,,
