Repository: trovlunde/stock_analyzer

# Stock Analysis

# ML model retrained every 63 sessions on past data only (slow: minutes per ticker-decade)
uv run stock-analysis-evaluate backtest --strategies ml_walk_forward --retrain-every 63

# Other tickers, a fixed window, report saved to a file
uv run stock-analysis-evaluate backtest --strategies ma_crossover \
  --tickers NVDA AMZN JPM --start 2018-01-01 --end 2024-12-31 --output data/backtests/ma.md
```

Reading the report:

- **Strategy vs buy & hold** — CAGR, volatility, Sharpe, Sortino, max drawdown, Calmar; plus trades, hit rate, turnover, cost drag and average exposure for the strategy.

File: stock_analysis/tuva_help/data/pittingPotential.csv (part 15 of 16)
,"Composition, wt.%",,,,,,,,,,,,,,,,,,,,,,,,"Epit, mV (SCE)",,,Test Temp.,Test Solution,[Cl-],,,Scan Rate,Heat treatment,Microstructures,Comments,Reference,Material class,,,,
644.00,0.00,26.34,54.35,19.30,0.00,NA,0.00,NA,NA,NA,NA,NA,NA,0.00,0.00,0.00,0.00,0.00,0.00,0.00,0.00,0.00,0.00,0.00,Transpassive,NA,NA,60,0.5M NaCl,0.5000,7.00,Potentiostatic Polarization,0.20,NA,NA,NiCrMo Alloy,44,NiCrMo Alloy,,,,
645.00,0.00,22.03,56.36,21.61,0.00,NA,0.00,NA,NA,NA,NA,NA,NA,0.00,0.00,0.00,0.00,0.00,0.00,0.00,0.00,0.00,0.00,0.00,Transpassive,NA,NA,60,0.5M NaCl,0.5000,7.00,Potentiostatic Polarization,0.20,NA,NA,NiCrMo Alloy,44,NiCrMo Alloy,,,,
646.00,0.00,19.04,57.97,22.98,0.00,NA,0.00,NA,NA,NA,NA,NA,NA,0.00,0.00,0.00,0.00,0.00,0.00,0.00,0.00,0.00,0.00,0.00,561.10,NA,NA,60,0.5M NaCl,0.5000,7.00,Potentiostatic Polarization,0.20,NA,NA,NiCrMo Alloy,44,NiCrMo Alloy,,,,
647.00,0.00,20.25,54.40,25.34,0.00,NA,0.00,NA,NA,NA,NA,NA,NA,0.00,0.00,0.00,0.00,0.00,0.00,0.00,0.00,0.00,0.00,0.00,Transpassive,NA,NA,60,0.5M NaCl,0.5000,7.00,Potentiostatic Polarization,0.20,NA,NA,NiCrMo Alloy,44,NiCrMo Alloy,,,,
648.00,0.00,13.31,81.45,5.24,0.00,NA,0.00,NA,NA,NA,NA,NA,NA,0.00,0.00,0.00,0.00,0.00,0.00,0.00,0.00,0.00,0.00,0.00,223.80,NA,NA,75,0.5M NaCl,0.5000,7.00,Potentiostatic Polarization,0.20,NA,NA,NiCrMo Alloy,44,NiCrMo Alloy,,,,
649.00,0.00,20.53,74.55,4.92,0.00,NA,0.00,NA,NA,NA,NA,NA,NA,0.00,0.00,0.00,0.00,0.00,0.00,0.00,0.00,0.00,0.00,0.00,541.80,NA,NA,75,0.5M NaCl,0.5000,7.00,Potentiostatic Polarization,NA,NA,NA,NiCrMo Alloy,44,NiCrMo Alloy,,,,
650.00,0.00,16.95,74.64,8.41,0.00,NA,0.00,NA,NA,NA,NA,NA,NA,0.00,0.00,0.00,0.00,0.00,0.00,0.00,0.00,0.00,0.00,0.00,228.30,NA,NA,75,0.5M NaCl,0.5000,7.00,Potentiostatic Polarization,NA,NA,NA,NiCrMo Alloy,44,NiCrMo Alloy,,,,
651.00,0.00,28.67,65.94,5.38,0.00,NA,0.00,NA,NA,NA,NA,NA,NA,0.00,0.00,0.00,0.00,0.00,0.00,0.00,0.00,0.00,0.00,0.00,561.10,NA,NA,75,0.5M NaCl,0.5000,7.00,Potentiostatic Polarization,NA,NA,NA,NiCrMo Alloy,44,NiCrMo Alloy,,,,
652.00,0.00,16.75,73.56,9.69,0.00,NA,0.00,NA,NA,NA,NA,NA,NA,0.00,0.00,0.00,0.00,0.00,0.00,0.00,0.00,0.00,0.00,0.00,368.20,NA,NA,75,0.5M NaCl,0.5000,7.00,Potentiostatic Polarization,NA,NA,NA,NiCrMo Alloy,44,NiCrMo Alloy,,,,
653.00,0.00,32.02,62.82,5.16,0.00,NA,0.00,NA,NA,NA,NA,NA,NA,0.00,0.00,0.00,0.00,0.00,0.00,0.00,0.00,0.00,0.00,0.00,411.60,NA,NA,75,0.5M NaCl,0.5000,7.00,Potentiostatic Polarization,NA,NA,NA,NiCrMo Alloy,44,NiCrMo Alloy,,,,
654.00,0.00,26.63,66.50,6.87,0.00,NA,0.00,NA,NA,NA,NA,NA,NA,0.00,0.00,0.00,0.00,0.00,0.00,0.00,0.00,0.00,0.00,0.00,Transpassive,NA,NA,75,0.5M NaCl,0.5000,7.00,Potentiostatic Polarization,NA,NA,NA,NiCrMo Alloy,44,NiCrMo Alloy,,,,
655.00,0.00,13.98,74.36,11.66,0.00,NA,0.00,NA,NA,NA,NA,NA,NA,0.00,0.00,0.00,0.00,0.00,0.00,0.00,0.00,0.00,0.00,0.00,435.70,NA,NA,75,0.5M NaCl,0.5000,7.00,Potentiostatic Polarization,NA,NA,NA,NiCrMo Alloy,44,NiCrMo Alloy,,,,
656.00,0.00,10.53,74.44,15.03,0.00,NA,0.00,NA,NA,NA,NA,NA,NA,0.00,0.00,0.00,0.00,0.00,0.00,0.00,0.00,0.00,0.00,0.00,377.80,NA,NA,75,0.5M NaCl,0.5000,7.00,Potentiostatic Polarization,NA,NA,NA,NiCrMo Alloy,44,NiCrMo Alloy,,,,
657.00,0.00,13.06,72.04,14.90,0.00,NA,0.00,NA,NA,NA,NA,NA,NA,0.00,0.00,0.00,0.00,0.00,0.00,0.00,0.00,0.00,0.00,0.00,479.10,NA,NA,75,0.5M NaCl,0.5000,7.00,Potentiostatic Polarization,NA,NA,NA,NiCrMo Alloy,44,NiCrMo Alloy,,,,
658.00,0.00,22.59,65.14,12.27,0.00,NA,0.00,NA,NA,NA,NA,NA,NA,0.00,0.00,0.00,0.00,0.00,0.00,0.00,0.00,0.00,0.00,0.00,570.70,NA,NA,75,0.5M NaCl,0.5000,7.00,Potentiostatic Polarization,NA,NA,NA,NiCrMo Alloy,44,NiCrMo Alloy,,,,
659.00,0.00,26.52,61.68,11.80,0.00,NA,0.00,NA,NA,NA,NA,NA,NA,0.00,0.00,0.00,0.00,0.00,0.00,0.00,0.00,0.00,0.00,0.00,493.60,NA,NA,75,0.5M NaCl,0.5000,7.00,Potentiostatic Polarization,NA,NA,NA,NiCrMo Alloy,44,NiCrMo Alloy,,,,
660.00,0.00,18.30,66.67,15.03,0.00,NA,0.00,NA,NA,NA,NA,NA,NA,0.00,0.00,0.00,0.00,0.00,0.00,0.00,0.00,0.00,0.00,0.00,585.20,NA,NA,75,0.5M NaCl,0.5000,7.00,Potentiostatic Polarization,NA,NA,NA,NiCrMo Alloy,44,NiCrMo Alloy,,,,
661.00,0.00,28.97,59.12,11.91,0.00,NA,0.00,NA,NA,NA,NA,NA,NA,0.00,0.00,0.00,0.00,0.00,0.00,0.00,0.00,0.00,0.00,0.00,Transpassive,NA,NA,75,0.5M NaCl,0.5000,7.00,Potentiostatic Polarization,NA,NA,NA,NiCrMo Alloy,44,NiCrMo Alloy,,,,
662.00,0.00,30.31,56.91,12.79,0.00,NA,0.00,NA,NA,NA,NA,NA,NA,0.00,0.00,0.00,0.00,0.00,0.00,0.00,0.00,0.00,0.00,0.00,Transpassive,NA,NA,75,0.5M NaCl,0.5000,7.00,Potentiostatic Polarization,0.20,NA,NA,NiCrMo Alloy,44,NiCrMo Alloy,,,,
663.00,0.00,29.27,56.08,14.64,0.00,NA,0.00,NA,NA,NA,NA,NA,NA,0.00,0.00,0.00,0.00,0.00,0.00,0.00,0.00,0.00,0.00,0.00,Transpassive,NA,NA,75,0.5M NaCl,0.5000,7.00,Potentiostatic Polarization,0.20,NA,NA,NiCrMo Alloy,44,NiCrMo Alloy,,,,
664.00,0.00,9.52,69.41,21.07,0.00,NA,0.00,NA,NA,NA,NA,NA,NA,0.00,0.00,0.00,0.00,0.00,0.00,0.00,0.00,0.00,0.00,0.00,426.00,NA,NA,75,0.5M NaCl,0.5000,7.00,Potentiostatic Polarization,0.20,NA,NA,NiCrMo Alloy,44,NiCrMo Alloy,,,,
665.00,0.00,25.50,55.75,18.76,0.00,NA,0.00,NA,NA,NA,NA,NA,NA,0.00,0.00,0.00,0.00,0.00,0.00,0.00,0.00,0.00,0.00,0.00,Transpassive,NA,NA,75,0.5M NaCl,0.5000,7.00,Potentiostatic Polarization,0.20,NA,NA,NiCrMo Alloy,44,NiCrMo Alloy,,,,
666.00,0.00,19.94,59.14,20.93,0.00,NA,0.00,NA,NA,NA,NA,NA,NA,0.00,0.00,0.00,0.00,0.00,0.00,0.00,0.00,0.00,0.00,0.00,Transpassive,NA,NA,75,0.5M NaCl,0.5000,7.00,Potentiostatic Polarization,1.00,NA,NA,NiCrMo Alloy,44,NiCrMo Alloy,,,,
667.00,0.00,26.34,54.35,19.30,0.00,NA,0.00,NA,NA,NA,NA,NA,NA,0.00,0.00,0.00,0.00,0.00,0.00,0.00,0.00,0.00,0.00,0.00,Transpassive,NA,NA,75,0.5M NaCl,0.5000,7.00,Potentiostatic Polarization,1.00,NA,NA,NiCrMo Alloy,44,NiCrMo Alloy,,,,
668.00,0.00,22.03,56.36,21.61,0.00,NA,0.00,NA,NA,NA,NA,NA,NA,0.00,0.00,0.00,0.00,0.00,0.00,0.00,0.00,0.00,0.00,0.00,Transpassive,NA,NA,75,0.5M NaCl,0.5000,7.00,Potentiostatic Polarization,1.00,NA,NA,NiCrMo Alloy,44,NiCrMo Alloy,,,,
669.00,0.00,19.04,57.97,22.98,0.00,NA,0.00,NA,NA,NA,NA,NA,NA,0.00,0.00,0.00,0.00,0.00,0.00,0.00,0.00,0.00,0.00,0.00,398.70,NA,NA,75,0.5M NaCl,0.5000,7.00,Potentiostatic Polarization,1.00,NA,NA,NiCrMo Alloy,44,NiCrMo Alloy,,,,
670.00,0.00,20.25,54.40,25.34,0.00,NA,0.00,NA,NA,NA,NA,NA,NA,0.00,0.00,0.00,0.00,0.00,0.00,0.00,0.00,0.00,0.00,0.00,Transpassive,NA,NA,75,0.5M NaCl,0.5000,7.00,Potentiostatic Polarization,1.00,NA,NA,NiCrMo Alloy,44,NiCrMo Alloy,,,,
671.00,0.00,13.31,81.45,5.24,0.00,NA,0.00,NA,NA,NA,NA,NA,NA,0.00,0.00,0.00,0.00,0.00,0.00,0.00,0.00,0.00,0.00,0.00,204.20,NA,NA,90,0.5M NaCl,0.5000,7.00,Potentiostatic Polarization,0.20,NA,NA,NiCrMo Alloy,44,NiCrMo Alloy,,,,
672.00,0.00,20.53,74.55,4.92,0.00,NA,0.00,NA,NA,NA,NA,NA,NA,0.00,0.00,0.00,0.00,0.00,0.00,0.00,0.00,0.00,0.00,0.00,499.00,NA,NA,90,0.5M NaCl,0.5000,7.00,Potentiostatic Polarization,0.20,NA,NA,NiCrMo Alloy,44,NiCrMo Alloy,,,,
673.00,0.00,16.95,74.64,8.41,0.00,NA,0.00,NA,NA,NA,NA,NA,NA,0.00,0.00,0.00,0.00,0.00,0.00,0.00,0.00,0.00,0.00,0.00,259.80,NA,NA,90,0.5M NaCl,0.5000,7.00,Potentiostatic Polarization,0.20,NA,NA,NiCrMo Alloy,44,NiCrMo Alloy,,,,
674.00,0.00,28.67,65.94,5.38,0.00,NA,0.00,NA,NA,NA,NA,NA,NA,0.00,0.00,0.00,0.00,0.00,0.00,0.00,0.00,0.00,0.00,0.00,540.80,NA,NA,90,0.5M NaCl,0.5000,7.00,Potentiostatic Polarization,0.20,NA,NA,NiCrMo Alloy,44,NiCrMo Alloy,,,,
675.00,0.00,16.75,73.56,9.69,0.00,NA,0.00,NA,NA,NA,NA,NA,NA,0.00,0.00,0.00,0.00,0.00,0.00,0.00,0.00,0.00,0.00,0.00,479.70,NA,NA,90,0.5M NaCl,0.5000,7.00,Potentiostatic Polarization,0.20,NA,NA,NiCrMo Alloy,44,NiCrMo Alloy,,,,
676.00,0.00,32.02,62.82,5.16,0.00,NA,0.00,NA,NA,NA,NA,NA,NA,0.00,0.00,0.00,0.00,0.00,0.00,0.00,0.00,0.00,0.00,0.00,558.80,NA,NA,90,0.5M NaCl,0.5000,7.00,Potentiostatic Polarization,0.20,NA,NA,NiCrMo Alloy,44,NiCrMo Alloy,,,,
677.00,0.00,26.63,66.50,6.87,0.00,NA,0.00,NA,NA,NA,NA,NA,NA,0.00,0.00,0.00,0.00,0.00,0.00,0.00,0.00,0.00,0.00,0.00,Transpassive,NA,NA,90,0.5M NaCl,0.5000,7.00,Potentiostatic Polarization,0.20,NA,NA,NiCrMo Alloy,44,NiCrMo Alloy,,,,
678.00,0.00,13.98,74.36,11.66,0.00,NA,0.00,NA,NA,NA,NA,NA,NA,0.00,0.00,0.00,0.00,0.00,0.00,0.00,0.00,0.00,0.00,0.00,394.90,NA,NA,90,0.5M NaCl,0.5000,7.00,Potentiostatic Polarization,1.00,NA,NA,NiCrMo Alloy,44,NiCrMo Alloy,,,,
679.00,0.00,10.53,74.44,15.03,0.00,NA,0.00,NA,NA,NA,NA,NA,NA,0.00,0.00,0.00,0.00,0.00,0.00,0.00,0.00,0.00,0.00,0.00,259.20,NA,NA,90,0.5M NaCl,0.5000,7.00,Potentiostatic Polarization,1.00,NA,NA,NiCrMo Alloy,44,NiCrMo Alloy,,,,
680.00,0.00,13.06,72.04,14.90,0.00,NA,0.00,NA,NA,NA,NA,NA,NA,0.00,0.00,0.00,0.00,0.00,0.00,0.00,0.00,0.00,0.00,0.00,288.70,NA,NA,90,0.5M NaCl,0.5000,7.00,Potentiostatic Polarization,1.00,NA,NA,NiCrMo Alloy,44,NiCrMo Alloy,,,,
681.00,0.00,22.59,65.14,12.27,0.00,NA,0.00,NA,NA,NA,NA,NA,NA,0.00,0.00,0.00,0.00,0.00,0.00,0.00,0.00,0.00,0.00,0.00,531.80,NA,NA,90,0.5M NaCl,0.5000,7.00,Potentiostatic Polarization,1.00,NA,NA,NiCrMo Alloy,44,NiCrMo Alloy,,,,
682.00,0.00,26.52,61.68,11.80,0.00,NA,0.00,NA,NA,NA,NA,NA,NA,0.00,0.00,0.00,0.00,0.00,0.00,0.00,0.00,0.00,0.00,0.00,342.80,NA,NA,90,0.5M NaCl,0.5000,7.00,Potentiostatic Polarization,1.00,NA,NA,NiCrMo Alloy,44,NiCrMo Alloy,,,,
683.00,0.00,18.30,66.67,15.03,0.00,NA,0.00,NA,NA,NA,NA,NA,NA,0.00,0.00,0.00,0.00,0.00,0.00,0.00,0.00,0.00,0.00,0.00,504.80,NA,NA,90,0.5M NaCl,0.5000,7.00,Potentiostatic Polarization,1.00,NA,NA,NiCrMo Alloy,44,NiCrMo Alloy,,,,
684.00,0.00,28.97,59.12,11.91,0.00,NA,0.00,NA,NA,NA,NA,NA,NA,0.00,0.00,0.00,0.00,0.00,0.00,0.00,0.00,0.00,0.00,0.00,Transpassive,NA,NA,90,0.5M NaCl,0.5000,7.00,Potentiostatic Polarization,0.20,NA,NA,NiCrMo Alloy,44,NiCrMo Alloy,,,,
685.00,0.00,30.31,56.91,12.79,0.00,NA,0.00,NA,NA,NA,NA,NA,NA,0.00,0.00,0.00,0.00,0.00,0.00,0.00,0.00,0.00,0.00,0.00,Transpassive,NA,NA,90,0.5M NaCl,0.5000,7.00,Potentiostatic Polarization,0.20,NA,NA,NiCrMo Alloy,44,NiCrMo Alloy,,,,
686.00,0.00,29.27,56.08,14.64,0.00,NA,0.00,NA,NA,NA,NA,NA,NA,0.00,0.00,0.00,0.00,0.00,0.00,0.00,0.00,0.00,0.00,0.00,559.00,NA,NA,90,0.5M NaCl,0.5000,7.00,Potentiostatic Polarization,0.20,NA,NA,NiCrMo Alloy,44,NiCrMo Alloy,,,,
687.00,0.00,9.52,69.41,21.07,0.00,NA,0.00,NA,NA,NA,NA,NA,NA,0.00,0.00,0.00,0.00,0.00,0.00,0.00,0.00,0.00,0.00,0.00,473.30,NA,NA,90,0.5M NaCl,0.5000,7.00,Potentiostatic Polarization,1.00,NA,NA,NiCrMo Alloy,44,NiCrMo Alloy,,,,
688.00,0.00,25.50,55.75,18.76,0.00,NA,0.00,NA,NA,NA,NA,NA,NA,0.00,0.00,0.00,0.00,0.00,0.00,0.00,0.00,0.00,0.00,0.00,Transpassive,NA,NA,90,0.5M NaCl,0.5000,7.00,Potentiostatic Polarization,1.00,NA,NA,NiCrMo Alloy,44,NiCrMo Alloy,,,,
689.00,0.00,19.94,59.14,20.93,0.00,NA,0.00,NA,NA,NA,NA,NA,NA,0.00,0.00,0.00,0.00,0.00,0.00,0.00,0.00,0.00,0.00,0.00,Transpassive,NA,NA,90,0.5M NaCl,0.5000,7.00,Potentiostatic Polarization,1.00,NA,NA,NiCrMo Alloy,44,NiCrMo Alloy,,,,
690.00,0.00,26.34,54.35,19.30,0.00,NA,0.00,NA,NA,NA,NA,NA,NA,0.00,0.00,0.00,0.00,0.00,0.00,0.00,0.00,0.00,0.00,0.00,70.70,NA,NA,90,0.5M NaCl,0.5000,7.00,Potentiostatic Polarization,1.00,NA,NA,NiCrMo Alloy,44,NiCrMo Alloy,,,,
691.00,0.00,22.03,56.36,21.61,0.00,NA,0.00,NA,NA,NA,NA,NA,NA,0.00,0.00,0.00,0.00,0.00,0.00,0.00,0.00,0.00,0.00,0.00,Transpassive,NA,NA,90,0.5M NaCl,0.5000,7.00,Potentiostatic Polarization,1.00,NA,NA,NiCrMo Alloy,44,NiCrMo Alloy,,,,
692.00,0.00,19.04,57.97,22.98,0.00,NA,0.00,NA,NA,NA,NA,NA,NA,0.00,0.00,0.00,0.00,0.00,0.00,0.00,0.00,0.00,0.00,0.00,472.00,NA,NA,90,0.5M NaCl,0.5000,7.00,Potentiostatic Polarization,1.00,NA,NA,NiCrMo Alloy,44,NiCrMo Alloy,,,,
693.00,0.00,20.25,54.40,25.34,0.00,NA,0.00,NA,NA,NA,NA,NA,NA,0.00,0.00,0.00,0.00,0.00,0.00,0.00,0.00,0.00,0.00,0.00,Transpassive,NA,NA,90,0.5M NaCl,0.5000,7.00,Potentiostatic Polarization,1.00,NA,Polycrystalline,NiCrMo Alloy,44,NiCrMo Alloy,,,,
694.00,0.00,0.00,0.00,0.00,0.00,NA,0.00,NA,NA,NA,NA,NA,NA,100.00,0.00,0.00,0.00,0.00,0.00,0.00,0.00,0.00,0.00,0.00,-530.00,NA,NA,25,1 M NaCl,1.0000,7.00,Potentiodynamic Polarization,1.00,NA,Amorphous,Al Alloy,30,Al Alloy,,,,
695.00,0.00,0.00,0.00,0.00,0.00,NA,0.00,NA,NA,NA,1.00,NA,NA,99.00,0.00,0.00,0.00,0.00,0.00,0.00,0.00,0.00,0.00,0.00,-440.00,NA,NA,25,1 M NaCl,1.0000,7.00,Potentiodynamic Polarization,0.10,NA,Amorphous,Al Alloy,30,Al Alloy,,,,
696.00,0.00,0.00,0.00,0.00,0.00,NA,0.00,NA,NA,NA,2.00,NA,NA,98.00,0.00,0.00,0.00,0.00,0.00,0.00,0.00,0.00,0.00,0.00,-410.00,NA,NA,25,1 M NaCl,1.0000,7.00,Potentiodynamic Polarization,0.10,NA,Amorphous,Al Alloy,30,Al Alloy,,,,
697.00,0.00,0.00,0.00,0.00,0.00,NA,0.00,NA,NA,NA,3.00,NA,NA,97.00,0.00,0.00,0.00,0.00,0.00,0.00,0.00,0.00,0.00,0.00,-390.00,NA,NA,25,1 M NaCl,1.0000,7.00,Potentiodynamic Polarization,0.10,NA,Fully Crystalline,Al Alloy,30,Al Alloy,,,,
698.00,0.00,0.00,0.00,0.00,0.00,NA,0.00,NA,NA,NA,4.00,NA,NA,96.00,0.00,0.00,0.00,0.00,0.00,0.00,0.00,0.00,0.00,0.00,-360.00,NA,NA,25,1 M NaCl,1.0000,7.00,Potentiodynamic Polarization,0.10,NA,Amorphous,Al Alloy,30,Al Alloy,,,,
699.00,0.00,0.00,0.00,0.00,0.00,NA,0.00,NA,NA,NA,5.00,NA,NA,95.00,0.00,0.00,0.00,0.00,0.00,0.00,0.00,0.00,0.00,0.00,-320.00,NA,NA,25,1 M NaCl,1.0000,7.00,Potentiodynamic Polarization,0.10,NA,Amorphous- Nanocrystalline,Al Alloy,30,Al Alloy,,,,
700.00,0.00,0.00,0.00,0.00,0.00,NA,0.00,NA,NA,NA,NA,NA,NA,100.00,0.00,0.00,0.00,0.00,0.00,0.00,0.00,0.00,0.00,0.00,-650.00,-616,-684,25,0.6M NaCl Deaerated N2,0.6000,7.00,"Potentiodynamic Polarization in a three electrode flat cell, prior to anodic sweep OCP measured for 1 hr",0.10,NA,NA,Al Alloy,56,Al Alloy,,,,
701.00,0.00,0.00,0.00,0.00,0.00,NA,0.00,NA,NA,NA,NA,NA,NA,100.00,0.00,0.00,0.00,0.00,0.00,0.00,0.00,0.00,0.00,0.00,-376.00,-263,-489,25,0.6M NaCl Deaerated N2,0.6000,7.00,"Potentiodynamic Polarization in a three electrode flat cell, prior to anodic sweep OCP measured for 1 hr",0.10,NA,NA,Al Alloy,56,Al Alloy,,,,
702.00,0.00,0.00,15.76,0.00,0.00,NA,0.00,NA,NA,NA,NA,NA,NA,72.44,0.00,0.00,0.00,0.00,0.00,0.00,0.00,0.00,11.80,0.00,-237.00,-207,-267,25,0.6M NaCl Deaerated N2,0.6000,7.00,"Potentiodynamic Polarization in a three electrode flat cell, prior to anodic sweep OCP measured for 1 hr",0.10,NA,Amorphous,Al Alloy,56,Al Alloy,,,,
703.00,7.99,0.00,0.00,0.00,0.00,NA,0.00,NA,NA,NA,NA,NA,NA,69.50,0.00,0.00,0.00,0.00,0.00,0.00,0.00,0.00,0.00,22.50,-99.00,-6,-192,25,0.6M NaCl Deaerated N2,0.6000,7.00,"Potentiodynamic Polarization in a three electrode flat cell, prior to anodic sweep OCP measured for 1 hr",0.10,NA,Amorphous,Al Alloy,56,Al Alloy,,,,
704.00,0.00,0.00,15.76,0.00,0.00,NA,0.00,NA,NA,NA,NA,NA,NA,72.44,0.00,0.00,0.00,0.00,0.00,0.00,0.00,0.00,11.80,0.00,-133.00,34,-300,25,0.6M NaCl Deaerated N2,0.6000,7.00,"Potentiodynamic Polarization in a three electrode flat cell, prior to anodic sweep OCP measured for 1 hr",0.10,150 °C for 25 hours, Nanocrystalline,Al Alloy,56,Al Alloy,,,,
705.00,7.99,0.00,0.00,0.00,0.00,NA,0.00,NA,NA,NA,NA,NA,NA,69.50,0.00,0.00,0.00,0.00,0.00,0.00,0.00,0.00,0.00,22.50,-44.00,86,-174,25,0.6M NaCl Deaerated N2,0.6000,7.00,"Potentiodynamic Polarization in a three electrode flat cell, prior to anodic sweep OCP measured for 1 hr",0.10,150 °C for 25 hours, Nanocrystalline,Al Alloy,56,Al Alloy,,,,
706.00,0.00,0.00,15.76,0.00,0.00,NA,0.00,NA,NA,NA,NA,NA,NA,72.44,0.00,0.00,0.00,0.00,0.00,0.00,0.00,0.00,11.80,0.00,-143.00,51,-337,25,0.6M NaCl Deaerated N2,0.6000,7.00,"Potentiodynamic Polarization in a three electrode flat cell, prior to anodic sweep OCP measured for 1 hr",0.10,550 °C for 1 hour,Crystalline,Al Alloy,56,Al Alloy,,,,
707.00,5.00,0.00,0.00,0.00,0.00,NA,0.00,NA,NA,NA,NA,NA,NA,90.00,0.00,0.00,0.00,0.00,0.00,0.00,0.00,0.00,0.00,5.00,-499.00,-336,-662,25,0.6M NaCl Deaerated N2,0.6000,7.00,"Potentiodynamic Polarization in a three electrode flat cell, prior to anodic sweep OCP measured for 1 hr",0.10,551 °C for 1 hour,Crystalline,Al Alloy,56,Al Alloy,,,,
708.00,0.00,0.00,0.00,0.00,0.00,NA,0.00,NA,NA,NA,NA,NA,NA,100.00,0.00,0.00,0.00,0.00,0.00,0.00,0.00,0.00,0.00,0.00,-376.00,-263,-489,25,0.6M NaCl Deaerated N2 pH 5.9,0.6000,5.90,"Potentiodynamic Polarization in a three electrode flat cell, prior to anodic sweep OCP measured for 1 hr",0.10,NA,NA,Al Alloy,60,Al Alloy,,,,
709.00,7.99,0.00,0.00,0.00,0.00,NA,0.00,NA,NA,NA,NA,NA,NA,69.50,0.00,0.00,0.00,0.00,0.00,0.00,0.00,0.00,0.00,22.50,-99.00,-6,-192,25,0.6M NaCl Deaerated N2 pH 5.9,0.6000,5.90,"Potentiodynamic Polarization in a three electrode flat cell, prior to anodic sweep OCP measured for 1 hr",0.10,NA,Amorphous,Al Alloy,60,Al Alloy,,,,
710.00,7.99,0.00,0.00,0.00,0.00,NA,0.00,NA,NA,NA,NA,NA,NA,69.50,0.00,0.00,0.00,0.00,0.00,0.00,0.00,0.00,0.00,22.50,44.00,174,-86,25,0.6M NaCl Deaerated N2 pH 5.9,0.6000,5.90,"Potentiodynamic Polarization in a three electrode flat cell, prior to anodic sweep OCP measured for 1 hr",0.10,150 °C for 25 hrs and H2O quenched,Nanocrystalline,Al Alloy,60,Al Alloy,,,,
711.00,7.99,0.00,0.00,0.00,0.00,NA,0.00,NA,NA,NA,NA,NA,NA,69.50,0.00,0.00,0.00,0.00,0.00,0.00,0.00,0.00,0.00,22.50,-499.00,-336,-662,25,0.6M NaCl Deaerated N2 pH 5.9,0.6000,5.90,"Potentiodynamic Polarization in a three electrode flat cell, prior to anodic sweep OCP measured for 1 hr",0.10,550 °C for 1 hrs and H2O quenched,Fully Crystalline,Al Alloy,60,Al Alloy,,,,
712.00,0.00,0.00,0.00,0.00,0.00,NA,0.00,NA,NA,NA,NA,NA,NA,100.00,0.00,0.00,0.00,0.00,0.00,0.00,0.00,0.00,0.00,0.00,-442.00,NA,NA,25,0.1 N KCl Deaerated N2 pH 8,0.1000,8.00,Potentiostatic Polarization,NA,Annealed at 600 °C for 2h H2O quenched,NA,Al Alloy,62,Al Alloy,,,,
713.00,0.00,0.00,0.00,7.41,0.00,NA,0.00,NA,NA,NA,NA,NA,NA,92.59,0.00,0.00,0.00,0.00,0.00,0.00,0.00,0.00,0.00,0.00,-325.00,NA,NA,25,0.1 N KCl Deaerated N2 pH 8,0.1000,8.00,Potentiostatic Polarization,NA,550 °C for 2 hrs and H2O quenched,NA,Al Alloy,62,Al Alloy,,,,
714.00,0.00,0.00,0.00,23.13,0.00,NA,0.00,NA,NA,NA,NA,NA,NA,76.87,0.00,0.00,0.00,0.00,0.00,0.00,0.00,0.00,0.00,0.00,-4.00,NA,NA,25,0.1 N KCl Deaerated N2 pH 8,0.1000,8.00,Potentiostatic Polarization,NA,550 °C for 2 hrs and H2O quenched,NA,Al Alloy,62,Al Alloy,,,,
715.00,0.00,0.00,0.00,32.66,0.00,NA,0.00,NA,NA,NA,NA,NA,NA,67.34,0.00,0.00,0.00,0.00,0.00,0.00,0.00,0.00,0.00,0.00,250.00,NA,NA,25,0.1 N KCl Deaerated N2 pH 8,0.1000,8.00,Potentiostatic Polarization,NA,550 °C for 2 hrs and H2O quenched,NA,Al Alloy,62,Al Alloy,,,,
716.00,0.00,12.33,0.00,0.00,0.00,NA,0.00,NA,NA,NA,NA,NA,NA,87.67,0.00,0.00,0.00,0.00,0.00,0.00,0.00,0.00,0.00,0.00,-232.00,NA,NA,25,0.1 N KCl Deaerated N2 pH 8,0.1000,8.00,Potentiostatic Polarization,0.14,NA,NA,Al Alloy,62,Al Alloy,,,,
717.00,0.00,14.35,0.00,0.00,0.00,NA,0.00,NA,NA,NA,NA,NA,NA,85.65,0.00,0.00,0.00,0.00,0.00,0.00,0.00,0.00,0.00,0.00,-202.00,NA,NA,25,0.1 N KCl Deaerated N2 pH 8,0.1000,8.00,Potentiostatic Polarization,NA,NA,NA,Al Alloy,62,Al Alloy,,,,
718.00,0.00,23.88,0.00,0.00,0.00,NA,0.00,NA,NA,NA,NA,NA,NA,76.12,0.00,0.00,0.00,0.00,0.00,0.00,0.00,0.00,0.00,0.00,-247.00,NA,NA,25,0.1 N KCl Deaerated N2 pH 8,0.1000,8.00,Potentiostatic Polarization,NA,NA,NA,Al Alloy,62,Al Alloy,,,,
719.00,0.00,0.00,0.00,0.00,0.00,NA,0.00,NA,NA,NA,NA,NA,NA,100.00,0.00,0.00,0.00,0.00,0.00,0.00,0.00,0.00,0.00,0.00,-630.00,NA,NA,26,0.1 N KCl Deaerated N2 pH 8,0.1000,8.00,"Potentiodynamic Polarization in a three electrode flat cell, prior to anodic sweep OCP was mesured until stability for 6 mins",NA,NA,NA,Al Alloy,69,Al Alloy,,,,
720.00,0.00,0.00,0.00,9.29,0.00,NA,0.00,NA,NA,NA,NA,NA,NA,90.71,0.00,0.00,0.00,0.00,0.00,0.00,0.00,0.00,0.00,0.00,-485.00,NA,NA,25,0.1 N KCl Deaerated N2 pH 8,0.1000,8.00,"Potentiodynamic Polarization in a three electrode flat cell, prior to anodic sweep OCP was mesured until stability for 6 mins",NA,NA,NA,Al Alloy,69,Al Alloy,,,,
721.00,0.00,0.00,0.00,16.88,0.00,NA,0.00,NA,NA,NA,NA,NA,NA,83.12,0.00,0.00,0.00,0.00,0.00,0.00,0.00,0.00,0.00,0.00,-265.00,NA,NA,25,0.1 N KCl Deaerated N2 pH 8,0.1000,8.00,"Potentiodynamic Polarization in a three electrode flat cell, prior to anodic sweep OCP was mesured until stability for 6 mins",NA,NA,NA,Al Alloy,69,Al Alloy,,,,
722.00,0.00,0.00,0.00,29.22,0.00,NA,0.00,NA,NA,NA,NA,NA,NA,70.78,0.00,0.00,0.00,0.00,0.00,0.00,0.00,0.00,0.00,0.00,-130.00,NA,NA,25,0.1 N KCl Deaerated N2 pH 8,0.1000,8.00,"Potentiodynamic Polarization in a three electrode flat cell, prior to anodic sweep OCP was mesured until stability for 6 mins",NA,NA,NA,Al Alloy,69,Al Alloy,,,,
723.00,0.00,0.00,0.00,9.91,0.00,NA,0.00,NA,NA,NA,NA,NA,NA,90.09,0.00,0.00,0.00,0.00,0.00,0.00,0.00,0.00,0.00,0.00,-330.00,NA,NA,25,0.1 N KCl Deaerated N2 pH 8,0.1000,8.00,"Potentiodynamic Polarization in a three electrode flat cell, prior to anodic sweep OCP was mesured until stability for 6 mins",NA,NA,NA,Al Alloy,69,Al Alloy,,,,
724.00,0.00,0.00,0.00,12.91,0.00,NA,0.00,NA,NA,NA,NA,NA,NA,87.09,0.00,0.00,0.00,0.00,0.00,0.00,0.00,0.00,0.00,0.00,-330.00,NA,NA,25,0.1 N KCl Deaerated N2 pH 8,0.1000,8.00,"Potentiodynamic Polarization in a three electrode flat cell, prior to anodic sweep OCP was mesured until stability for 6 mins",NA,NA,NA,Al Alloy,69,Al Alloy,,,,
725.00,0.00,0.00,0.00,15.77,0.00,NA,0.00,NA,NA,NA,NA,NA,NA,84.23,0.00,0.00,0.00,0.00,0.00,0.00,0.00,0.00,0.00,0.00,-280.00,NA,NA,25,0.1 N KCl Deaerated N2 pH 8,0.1000,8.00,"Potentiodynamic Polarization in a three electrode flat cell, prior to anodic sweep OCP was mesured until stability for 6 mins",NA,NA,NA,Al Alloy,69,Al Alloy,,,,
726.00,0.00,0.00,0.00,18.50,0.00,NA,0.00,NA,NA,NA,NA,NA,NA,81.50,0.00,0.00,0.00,0.00,0.00,0.00,0.00,0.00,0.00,0.00,-200.00,NA,NA,25,0.1 N KCl Deaerated N2 pH 8,0.1000,8.00,"Potentiodynamic Polarization in a three electrode flat cell, prior to anodic sweep OCP was mesured until stability for 6 mins",NA,NA,NA,Al Alloy,69,Al Alloy,,,,
727.00,0.00,0.00,0.00,24.11,0.00,NA,0.00,NA,NA,NA,NA,NA,NA,75.89,0.00,0.00,0.00,0.00,0.00,0.00,0.00,0.00,0.00,0.00,-40.00,NA,NA,25,0.1 N KCl Deaerated N2 pH 8,0.1000,8.00,"Potentiodynamic Polarization in a three electrode flat cell, prior to anodic sweep OCP was mesured until stability for 6 mins",NA,NA,NA,Al Alloy,69,Al Alloy,,,,
728.00,0.00,0.00,0.00,0.00,0.00,NA,0.00,NA,NA,NA,NA,NA,NA,100.00,0.00,0.00,0.00,0.00,0.00,0.00,0.00,0.00,0.00,0.00,-605.00,NA,NA,25,0.01 M Chloride Deaerated,0.0100,7.00,Potentiostatic Polarization for 24 hrs in deaerated Cl- solution,NA,NA,NA,Al Alloy,75,Al Alloy,,,,
729.00,0.00,0.00,0.00,0.00,0.00,NA,0.00,NA,NA,NA,NA,NA,NA,100.00,0.00,0.00,0.00,0.00,0.00,0.00,0.00,0.00,0.00,0.00,-685.00,NA,NA,25,0.1 M ChlorideDeaerated,0.1000,7.00,Potentiostatic Polarization for 24 hrs in deaerated Cl- solution,NA,NA,NA,Al Alloy,75,Al Alloy,,,,
730.00,0.00,0.00,0.00,0.00,0.00,NA,0.00,NA,NA,NA,NA,NA,NA,100.00,0.00,0.00,0.00,0.00,0.00,0.00,0.00,0.00,0.00,0.00,-730.00,NA,NA,25,0.5 M Chloride Deaerated,0.5000,7.00,Potentiostatic Polarization for 24 hrs in deaerated Cl- solution,NA,NA,NA,Al Alloy,75,Al Alloy,,,,
731.00,0.00,0.00,0.00,0.00,0.00,NA,0.00,NA,NA,NA,NA,NA,NA,100.00,0.00,0.00,0.00,0.00,0.00,0.00,0.00,0.00,0.00,0.00,-745.00,NA,NA,25,1.0 M Chloride Deaerated,1.0000,7.00,Potentiostatic Polarization for 24 hrs in deaerated Cl- solution,NA,NA,NA,Al Alloy,75,Al Alloy,,,,
732.00,0.00,0.00,0.00,0.00,0.00,NA,0.00,NA,NA,NA,NA,NA,NA,100.00,0.00,0.00,0.00,0.00,0.00,0.00,0.00,0.00,0.00,0.00,-680.00,NA,NA,25,0.1 M ChlorideDeaerated pH 4,0.1000,4.00,Potentiostatic Polarization for 24 hrs in deaerated Cl- solution,NA,NA,NA,Al Alloy,75,Al Alloy,,,,
733.00,0.00,0.00,0.00,0.00,0.00,NA,0.00,NA,NA,NA,NA,NA,NA,100.00,0.00,0.00,0.00,0.00,0.00,0.00,0.00,0.00,0.00,0.00,-685.00,NA,NA,25,0.1 M ChlorideDeaerated pH 5.8,0.1000,5.80,Potentiostatic Polarization for 24 hrs in deaerated Cl- solution,NA,NA,NA,Al Alloy,75,Al Alloy,,,,
734.00,0.00,0.00,0.00,0.00,0.00,NA,0.00,NA,NA,NA,NA,NA,NA,100.00,0.00,0.00,0.00,0.00,0.00,0.00,0.00,0.00,0.00,0.00,-675.00,NA,NA,25,0.1 M ChlorideDeaerated pH 8.1,0.1000,8.10,Potentiostatic Polarization for 24 hrs in deaerated Cl- solution,NA,NA,NA,Al Alloy,75,Al Alloy,,,,
735.00,0.00,0.00,0.00,0.00,0.00,NA,0.00,NA,NA,NA,NA,NA,NA,100.00,0.00,0.00,0.00,0.00,0.00,0.00,0.00,0.00,0.00,0.00,-650.00,NA,NA,25,0.1 M ChlorideDeaerated pH 9,0.1000,9.00,Potentiostatic Polarization for 24 hrs in deaerated Cl- solution,NA,NA,NA,Al Alloy,75,Al Alloy,,,,
736.00,0.00,0.00,0.00,0.00,0.00,NA,0.00,NA,NA,NA,NA,NA,NA,100.00,0.00,0.00,0.00,0.00,0.00,0.00,0.00,0.00,0.00,0.00,-600.00,NA,NA,25,0.1 M ChlorideDeaerated pH 9.4,0.1000,9.40,Potentiostatic Polarization for 24 hrs in deaerated Cl- solution,NA,NA,NA,Al Alloy,75,Al Alloy,,,,
737.00,0.00,0.00,0.00,0.00,0.00,NA,0.00,NA,NA,NA,NA,NA,NA,100.00,0.00,0.00,0.00,0.00,0.00,0.00,0.00,0.00,0.00,0.00,-770.00,NA,NA,25,1.0 M Chloride Deaerated pH 4,1.0000,4.00,Potentiostatic Polarization for 24 hrs in deaerated Cl- solution,NA,NA,NA,Al Alloy,75,Al Alloy,,,,
738.00,0.00,0.00,0.00,0.00,0.00,NA,0.00,NA,NA,NA,NA,NA,NA,100.00,0.00,0.00,0.00,0.00,0.00,0.00,0.00,0.00,0.00,0.00,-760.00,NA,NA,25,1.0 M Chloride Deaerated pH 5.8,1.0000,5.80,Potentiostatic Polarization for 24 hrs in deaerated Cl- solution,NA,NA,NA,Al Alloy,75,Al Alloy,,,,
739.00,0.00,0.00,0.00,0.00,0.00,NA,0.00,NA,NA,NA,NA,NA,NA,100.00,0.00,0.00,0.00,0.00,0.00,0.00,0.00,0.00,0.00,0.00,-760.00,NA,NA,25,1.0 M Chloride Deaerated pH 8.1,1.0000,8.10,Potentiostatic Polarization for 24 hrs in deaerated Cl- solution,NA,NA,NA,Al Alloy,75,Al Alloy,,,,
740.00,0.00,0.00,0.00,0.00,0.00,NA,0.00,NA,NA,NA,NA,NA,NA,100.00,0.00,0.00,0.00,0.00,0.00,0.00,0.00,0.00,0.00,0.00,-720.00,NA,NA,25,1.0 M Chloride Deaerated pH 10.2,1.0000,10.20,Potentiostatic Polarization for 24 hrs in deaerated Cl- solution,NA,NA,NA,Al Alloy,75,Al Alloy,,,,
741.00,0.00,0.00,0.00,0.00,0.00,NA,0.00,NA,NA,NA,NA,NA,NA,100.00,0.00,0.00,0.00,0.00,0.00,0.00,0.00,0.00,0.00,0.00,-500.00,NA,NA,25,0.1M NaCl pH 10,0.1000,10.00,Potentiodynamic Polarzation until a stable pit formed then Potentiostatic Polarization at pitting potential to monitior pit growth,1.00,NA,NA,Al Alloy,80,Al Alloy,,,,
742.00,0.00,0.00,0.00,0.00,0.00,NA,15.34,NA,NA,NA,NA,NA,NA,84.66,0.00,0.00,0.00,0.00,0.00,0.00,0.00,0.00,0.00,0.00,-125.00,NA,NA,25,0.1M NaCl pH 10,0.1000,10.00,Potentiodynamic Polarzation until a stable pit formed then Potentiostatic Polarization at pitting potential to monitior pit growth,1.00,NA,NA,Al Alloy,80,Al Alloy,,,,
743.00,0.00,0.00,0.00,0.00,0.00,NA,37.80,NA,NA,NA,NA,NA,NA,62.20,0.00,0.00,0.00,0.00,0.00,0.00,0.00,0.00,0.00,0.00,-750.00,NA,NA,25,0.1M NaCl pH 10,0.1000,10.00,Potentiodynamic Polarzation until a stable pit formed then Potentiostatic Polarization at pitting potential to monitior pit growth,1.00,NA,NA,Al Alloy,80,Al Alloy,,,,
744.00,0.00,0.00,0.00,0.00,0.00,NA,54.75,NA,NA,NA,NA,NA,NA,45.25,0.00,0.00,0.00,0.00,0.00,0.00,0.00,0.00,0.00,0.00,-875.00,NA,NA,25,0.1M NaCl pH 10,0.1000,10.00,Potentiodynamic Polarzation until a stable pit formed then Potentiostatic Polarization at pitting potential to monitior pit growth,1.00,NA,NA,Al Alloy,80,Al Alloy,,,,
745.00,0.00,0.00,0.00,0.00,0.00,NA,0.00,NA,NA,NA,NA,NA,NA,100.00,0.00,0.00,0.00,0.00,0.00,0.00,0.00,0.00,0.00,0.00,-690.00,NA,NA,25,0.1M NaCl,0.1000,7.00,Potentiodynamic Polarzation until a stable pit formed then Potentiostatic Polarization at pitting potential to monitior pit growth,1.00,NA,NA,Al Alloy,80,Al Alloy,,,,
746.00,0.00,0.00,0.00,0.00,0.00,NA,15.34,NA,NA,NA,NA,NA,NA,84.66,0.00,0.00,0.00,0.00,0.00,0.00,0.00,0.00,0.00,0.00,-300.00,NA,NA,25,0.1M NaCl,0.1000,7.00,Potentiodynamic Polarzation until a stable pit formed then Potentiostatic Polarization at pitting potential to monitior pit growth,1.00,NA,NA,Al Alloy,80,Al Alloy,,,,
747.00,0.00,0.00,0.00,0.00,0.00,NA,37.80,NA,NA,NA,NA,NA,NA,62.20,0.00,0.00,0.00,0.00,0.00,0.00,0.00,0.00,0.00,0.00,300.00,NA,NA,25,0.1M NaCl,0.1000,7.00,Potentiodynamic Polarzation until a stable pit formed then Potentiostatic Polarization at pitting potential to monitior pit growth,1.00,NA,NA,Al Alloy,80,Al Alloy,,,,
748.00,0.00,0.00,0.00,0.00,0.00,NA,54.75,NA,NA,NA,NA,NA,NA,45.25,0.00,0.00,0.00,0.00,0.00,0.00,0.00,0.00,0.00,0.00,600.00,NA,NA,25,0.1M NaCl,0.1000,7.00,Potentiodynamic Polarzation until a stable pit formed then Potentiostatic Polarization at pitting potential to monitior pit growth,1.00,NA,NA,Al Alloy,80,Al Alloy,,,,
749.00,0.00,0.00,0.00,0.00,0.00,NA,64.96,NA,NA,NA,NA,NA,NA,35.04,0.00,0.00,0.00,0.00,0.00,0.00,0.00,0.00,0.00,0.00,650.00,NA,NA,25,0.1M NaCl,0.1000,7.00,Potentiodynamic Polarzation until a stable pit formed then Potentiostatic Polarization at pitting potential to monitior pit growth,1.00,NA,NA,Al Alloy,80,Al Alloy,,,,
750.00,0.00,0.00,0.00,15.77,0.00,NA,0.00,NA,NA,NA,NA,NA,NA,84.23,0.00,0.00,0.00,0.00,0.00,0.00,0.00,0.00,0.00,0.00,0.00,NA,NA,25,0.1M NaCl pH 10,0.1000,10.00,Potentiodynamic Polarzation until a stable pit formed then Potentiostatic Polarization at pitting potential to monitior pit growth,1.00,NA,NA,Al Alloy,80,Al Alloy,,,,
751.00,0.00,0.00,0.00,28.32,0.00,NA,0.00,NA,NA,NA,NA,NA,NA,71.68,0.00,0.00,0.00,0.00,0.00,0.00,0.00,0.00,0.00,0.00,100.00,NA,NA,25,0.1M NaCl pH 10,0.1000,10.00,Potentiodynamic Polarzation until a stable pit formed then Potentiostatic Polarization at pitting potential to monitior pit growth,1.00,NA,NA,Al Alloy,80,Al Alloy,,,,
752.00,0.00,0.00,0.00,38.56,0.00,NA,0.00,NA,NA,NA,NA,NA,NA,61.44,0.00,0.00,0.00,0.00,0.00,0.00,0.00,0.00,0.00,0.00,400.00,NA,NA,25,0.1M NaCl pH 10,0.1000,10.00,Potentiodynamic Polarzation until a stable pit formed then Potentiostatic Polarization at pitting potential to monitior pit growth,1.00,NA,NA,Al Alloy,80,Al Alloy,,,,
753.00,0.00,0.00,0.00,44.67,0.00,NA,0.00,NA,NA,NA,NA,NA,NA,55.33,0.00,0.00,0.00,0.00,0.00,0.00,0.00,0.00,0.00,0.00,600.00,NA,NA,25,0.1M NaCl pH 10,0.1000,10.00,Potentiodynamic Polarzation until a stable pit formed then Potentiostatic Polarization at pitting potential to monitior pit growth,1.00,NA,NA,Al Alloy,80,Al Alloy,,,,
754.00,0.00,0.00,0.00,55.55,0.00,NA,0.00,NA,NA,NA,NA,NA,NA,44.45,0.00,0.00,0.00,0.00,0.00,0.00,0.00,0.00,0.00,0.00,775.00,NA,NA,25,0.1M NaCl pH 10,0.1000,10.00,Potentiodynamic Polarzation until a stable pit formed then Potentiostatic Polarization at pitting potential to monitior pit growth,1.00,NA,NA,Al Alloy,80,Al Alloy,,,,
755.00,0.00,0.00,0.00,59.23,0.00,NA,0.00,NA,NA,NA,NA,NA,NA,40.77,0.00,0.00,0.00,0.00,0.00,0.00,0.00,0.00,0.00,0.00,900.00,NA,NA,25,0.1M NaCl pH 10,0.1000,10.00,Potentiodynamic Polarzation until a stable pit formed then Potentiostatic Polarization at pitting potential to monitior pit growth,1.00,NA,NA,Al Alloy,80,Al Alloy,,,,
756.00,0.00,0.00,0.00,62.06,0.00,NA,0.00,NA,NA,NA,NA,NA,NA,37.94,0.00,0.00,0.00,0.00,0.00,0.00,0.00,0.00,0.00,0.00,975.00,NA,NA,25,0.1M NaCl pH 10,0.1000,10.00,Potentiodynamic Polarzation until a stable pit formed then Potentiostatic Polarization at pitting potential to monitior pit growth,1.00,NA,NA,Al Alloy,80,Other,,,,
757.00,0.00,0.00,0.00,15.77,0.00,NA,0.00,NA,NA,NA,NA,NA,NA,84.23,0.00,0.00,0.00,0.00,0.00,0.00,0.00,0.00,0.00,0.00,0.00,NA,NA,25,0.1M NaCl,0.1000,7.00,Potentiodynamic Polarzation until a stable pit formed then Potentiostatic Polarization at pitting potential to monitior pit growth,1.00,NA,NA,Al Alloy,80,Al Alloy,,,,
758.00,0.00,0.00,0.00,28.32,0.00,NA,0.00,NA,NA,NA,NA,NA,NA,71.68,0.00,0.00,0.00,0.00,0.00,0.00,0.00,0.00,0.00,0.00,250.00,NA,NA,25,0.1M NaCl,0.1000,7.00,Potentiodynamic Polarzation until a stable pit formed then Potentiostatic Polarization at pitting potential to monitior pit growth,1.00,NA,NA,Al Alloy,80,Al Alloy,,,,
759.00,0.00,0.00,0.00,41.27,0.00,NA,0.00,NA,NA,NA,NA,NA,NA,58.73,0.00,0.00,0.00,0.00,0.00,0.00,0.00,0.00,0.00,0.00,525.00,NA,NA,25,0.1M NaCl,0.1000,7.00,Potentiodynamic Polarzation until a stable pit formed then Potentiostatic Polarization at pitting potential to monitior pit growth,1.00,NA,NA,Al Alloy,80,Al Alloy,,,,
760.00,0.00,0.00,0.00,57.43,0.00,NA,0.00,NA,NA,NA,NA,NA,NA,42.57,0.00,0.00,0.00,0.00,0.00,0.00,0.00,0.00,0.00,0.00,925.00,NA,NA,25,0.1M NaCl,0.1000,7.00,Potentiodynamic Polarzation until a stable pit formed then Potentiostatic Polarization at pitting potential to monitior pit growth,1.00,NA,NA,Al Alloy,80,Al Alloy,,,,
761.00,0.00,0.00,0.00,59.23,0.00,NA,0.00,NA,NA,NA,NA,NA,NA,40.77,0.00,0.00,0.00,0.00,0.00,0.00,0.00,0.00,0.00,0.00,900.00,NA,NA,25,0.1M NaCl,0.1000,7.00,Potentiodynamic Polarzation until a stable pit formed then Potentiostatic Polarization at pitting potential to monitior pit growth,1.00,NA,NA,Al Alloy,80,Al Alloy,,,,
762.00,0.00,0.00,0.00,72.03,0.00,NA,0.00,NA,NA,NA,NA,NA,NA,27.97,0.00,0.00,0.00,0.00,0.00,0.00,0.00,0.00,0.00,0.00,975.00,NA,NA,25,0.1M NaCl,0.1000,7.00,Potentiodynamic Polarzation until a stable pit formed then Potentiostatic Polarization at pitting potential to monitior pit growth,1.00,NA,NA,Al Alloy,80,Other,,,,
763.00,0.00,4.71,0.00,0.00,0.00,NA,0.00,NA,NA,NA,NA,NA,NA,95.29,0.00,0.00,0.00,0.00,0.00,0.00,0.00,0.00,0.00,0.00,0.00,NA,NA,25,0.1M NaCl pH 10,0.1000,10.00,Potentiodynamic Polarzation until a stable pit formed then Potentiostatic Polarization at pitting potential to monitior pit growth,1.00,NA,NA,Al Alloy,80,Al Alloy,,,,
764.00,0.00,20.03,0.00,0.00,0.00,NA,0.00,NA,NA,NA,NA,NA,NA,79.97,0.00,0.00,0.00,0.00,0.00,0.00,0.00,0.00,0.00,0.00,300.00,NA,NA,25,0.1M NaCl pH 10,0.1000,10.00,Potentiodynamic Polarzation until a stable pit formed then Potentiostatic Polarization at pitting potential to monitior pit growth,1.00,NA,NA,Al Alloy,80,Al Alloy,,,,
765.00,0.00,45.23,0.00,0.00,0.00,NA,0.00,NA,NA,NA,NA,NA,NA,54.77,0.00,0.00,0.00,0.00,0.00,0.00,0.00,0.00,0.00,0.00,500.00,NA,NA,25,0.1M NaCl pH 10,0.1000,10.00,Potentiodynamic Polarzation until a stable pit formed then Potentiostatic Polarization at pitting potential to monitior pit growth,1.00,NA,NA,Al Alloy,80,Al Alloy,,,,
766.00,0.00,9.21,0.00,0.00,0.00,NA,0.00,NA,NA,NA,NA,NA,NA,90.79,0.00,0.00,0.00,0.00,0.00,0.00,0.00,0.00,0.00,0.00,-150.00,NA,NA,25,0.1M NaCl,0.1000,7.00,Potentiodynamic Polarzation until a stable pit formed then Potentiostatic Polarization at pitting potential to monitior pit growth,1.00,NA,NA,Al Alloy,80,Al Alloy,,,,
767.00,0.00,26.12,0.00,0.00,0.00,NA,0.00,NA,NA,NA,NA,NA,NA,73.88,0.00,0.00,0.00,0.00,0.00,0.00,0.00,0.00,0.00,0.00,-125.00,NA,NA,25,0.1M NaCl,0.1000,7.00,Potentiodynamic Polarzation until a stable pit formed then Potentiostatic Polarization at pitting potential to monitior pit growth,1.00,NA,NA,Al Alloy,80,Al Alloy,,,,
768.00,0.00,17.64,0.00,0.00,0.00,NA,0.00,NA,NA,NA,NA,NA,NA,82.36,0.00,0.00,0.00,0.00,0.00,0.00,0.00,0.00,0.00,0.00,-125.00,NA,NA,25,0.1M NaCl,0.1000,7.00,Potentiodynamic Polarzation until a stable pit formed then Potentiostatic Polarization at pitting potential to monitior pit growth,1.00,NA,NA,Al Alloy,80,Al Alloy,,,,
769.00,0.00,39.74,0.00,0.00,0.00,NA,0.00,NA,NA,NA,NA,NA,NA,60.26,0.00,0.00,0.00,0.00,0.00,0.00,0.00,0.00,0.00,0.00,-100.00,NA,NA,25,0.1M NaCl,0.1000,7.00,Potentiodynamic Polarzation until a stable pit formed then Potentiostatic Polarization at pitting potential to monitior pit growth,1.00,NA,NA,Al Alloy,80,Al Alloy,,,,
770.00,0.00,50.37,0.00,0.00,0.00,NA,0.00,NA,NA,NA,NA,NA,NA,49.63,0.00,0.00,0.00,0.00,0.00,0.00,0.00,0.00,0.00,0.00,0.00,NA,NA,25,0.1M NaCl,0.1000,7.00,Potentiodynamic Polarzation until a stable pit formed then Potentiostatic Polarization at pitting potential to monitior pit growth,1.00,NA,NA,Al Alloy,80,Al Alloy,,,,
771.00,0.00,54.15,0.00,0.00,0.00,NA,0.00,NA,NA,NA,NA,NA,NA,45.85,0.00,0.00,0.00,0.00,0.00,0.00,0.00,0.00,0.00,0.00,425.00,NA,NA,25,0.1M NaCl,0.1000,7.00,Potentiodynamic Polarzation until a stable pit formed then Potentiostatic Polarization at pitting potential to monitior pit growth,1.00,NA,NA,Al Alloy,80,Al Alloy,,,,
772.00,0.00,60.71,0.00,0.00,0.00,NA,0.00,NA,NA,NA,NA,NA,NA,39.29,0.00,0.00,0.00,0.00,0.00,0.00,0.00,0.00,0.00,0.00,1000.00,NA,NA,25,0.1M NaCl,0.1000,7.00,Potentiodynamic Polarzation until a stable pit formed then Potentiostatic Polarization at pitting potential to monitior pit growth,1.00,NA,NA,Al Alloy,80,Other,,,,
773.00,0.00,0.00,0.00,0.00,27.21,NA,0.00,NA,NA,NA,NA,NA,NA,72.29,0.00,0.00,0.00,0.00,0.00,0.00,0.00,0.00,0.00,0.00,-60.00,NA,NA,25,0.1M NaCl,0.1000,7.00,Potentiodynamic Polarzation until a stable pit formed then Potentiostatic Polarization at pitting potential to monitior pit growth,1.00,NA,NA,Al Alloy,80,Al Alloy,,,,
774.00,0.00,0.00,0.00,0.00,0.00,NA,0.00,NA,NA,NA,NA,NA,NA,100.00,0.00,0.00,0.00,0.00,0.00,0.00,0.00,0.00,0.00,0.00,-550.00,-494,-606,25,0.6M NaCl Deaerated N2 pH 6,0.6000,6.00,"Potentiodynamic Polarization in a three electrode flat cell, prior to anodic sweep OCP measured for 1 hr",0.10,NA,NA,Al Alloy,55,Al Alloy,,,,
775.00,0.00,0.00,0.00,0.00,0.00,NA,0.00,NA,NA,NA,NA,NA,NA,74.46,0.00,0.00,0.00,12.89,0.00,12.65,0.00,0.00,0.00,0.00,-214.00,-194,-234,25,0.6M NaCl Deaerated N2 pH 6,0.6000,6.00,"Potentiodynamic Polarization in a three electrode flat cell, prior to anodic sweep OCP measured for 1 hr",0.10,NA,NA,Al Alloy,55,Al Alloy,,,,
776.00,0.00,0.00,0.00,0.00,0.00,NA,0.00,NA,NA,NA,NA,NA,NA,67.79,0.00,0.00,0.00,17.40,0.00,14.81,0.00,0.00,0.00,0.00,-218.00,-190,-246,25,0.6M NaCl Deaerated N2 pH 6,0.6000,6.00,"Potentiodynamic Polarization in a three electrode flat cell, prior to anodic sweep OCP measured for 1 hr",0.10,NA,NA,Al Alloy,55,Al Alloy,,,,
777.00,0.00,0.00,0.00,0.00,0.00,NA,0.00,NA,NA,NA,NA,NA,NA,65.19,0.00,0.00,0.00,23.35,0.00,11.46,0.00,0.00,0.00,0.00,-252.00,-226,-278,25,0.6M NaCl Deaerated N2 pH 6,0.6000,6.00,"Potentiodynamic Polarization in a three electrode flat cell, prior to anodic sweep OCP measured for 1 hr",0.10,NA,NA,Al Alloy,55,Al Alloy,,,,
778.00,0.00,0.00,0.00,0.00,0.00,NA,0.00,NA,NA,NA,NA,NA,NA,65.19,0.00,0.00,0.00,23.35,0.00,11.46,0.00,0.00,0.00,0.00,-583.00,-373,-793,25,0.6M NaCl Deaerated N2 pH 6,0.6000,6.00,"Potentiodynamic Polarization in a three electrode flat cell, prior to anodic sweep OCP measured for 1 hr",0.10,NA,NA,Al Alloy,55,Al Alloy,,,,
779.00,7.99,0.00,0.00,0.00,0.00,NA,0.00,NA,NA,NA,NA,NA,NA,69.50,0.00,0.00,0.00,0.00,0.00,0.00,0.00,0.00,0.00,22.50,-150.00,NA,NA,25,0.6M NaCl Deaerated N2 ,0.6000,7.00,"Potentiodynamic Polarization in a three electrode flat cell, prior to anodic sweep OCP measured for 1 hr",0.10,NA,NA,Al Alloy,32,Al Alloy,,,,
780.00,7.99,0.00,0.00,0.00,0.00,NA,0.00,NA,NA,NA,NA,NA,NA,69.50,0.00,0.00,0.00,0.00,0.00,0.00,0.00,0.00,0.00,22.50,980.00,NA,NA,25,0.6M NaCl Deaerated N2 ,0.6000,7.00,"Potentiodynamic Polarization in a three electrode flat cell, prior to anodic sweep OCP measured for 1 hr",0.10,NA,NA,Al Alloy,32,Al Alloy,,,,
781.00,7.99,0.00,0.00,0.00,0.00,NA,0.00,NA,NA,NA,NA,NA,NA,69.50,0.00,0.00,0.00,0.00,0.00,0.00,0.00,0.00,0.00,22.50,10.00,NA,NA,25,0.6M NaCl Deaerated N2,0.6000,7.00,"Potentiodynamic Polarization in a three electrode flat cell, prior to anodic sweep OCP measured for 1 hr",0.10,NA,NA,Al Alloy,32,Al Alloy,,,,
782.00,7.99,0.00,0.00,0.00,0.00,NA,0.00,NA,NA,NA,NA,NA,NA,69.50,0.00,0.00,0.00,0.00,0.00,0.00,0.00,0.00,0.00,22.50,150.00,NA,NA,25,0.6M NaCl Deaerated N2,0.6000,7.00,"Potentiodynamic Polarization in a three electrode flat cell, prior to anodic sweep OCP measured for 1 hr",0.10,NA,NA,Al Alloy,32,Al Alloy,,,,
783.00,7.99,0.00,0.00,0.00,0.00,NA,0.00,NA,NA,NA,NA,NA,NA,69.50,0.00,0.00,0.00,0.00,0.00,0.00,0.00,0.00,0.00,22.50,300.00,NA,NA,25,0.6M NaCl Deaerated N2,0.6000,7.00,"Potentiodynamic Polarization in a three electrode flat cell, prior to anodic sweep OCP measured for 1 hr",0.10,NA,NA,Al Alloy,32,Al Alloy,,,,
784.00,7.99,0.00,0.00,0.00,0.00,NA,0.00,NA,NA,NA,NA,NA,NA,69.50,0.00,0.00,0.00,0.00,0.00,0.00,0.00,0.00,0.00,22.50,-550.00,NA,NA,25,0.6M NaCl Deaerated N2,0.6000,7.00,"Potentiodynamic Polarization in a three electrode flat cell, prior to anodic sweep OCP measured for 1 hr",0.10,NA,NA,Al Alloy,32,Al Alloy,,,,
785.00,0.00,0.00,0.00,0.00,0.00,NA,0.00,NA,NA,NA,NA,NA,NA,67.72,0.00,0.00,0.00,27.35,0.00,4.93,0.00,0.00,0.00,0.00,-280.00,NA,NA,25,0.6M NaCl Deaerated N2,0.6000,7.00,"Potentiodynamic Polarization in a three electrode flat cell, prior to anodic sweep OCP measured for 1 hr",0.10,NA,NA,Al Alloy,32,Al Alloy,,,,
786.00,0.00,0.00,0.00,0.00,0.00,NA,0.00,NA,NA,NA,NA,NA,NA,67.72,0.00,0.00,0.00,27.35,0.00,4.93,0.00,0.00,0.00,0.00,-390.00,NA,NA,25,0.6M NaCl Deaerated N2,0.6000,7.00,"Potentiodynamic Polarization in a three electrode flat cell, prior to anodic sweep OCP measured for 1 hr",0.10,NA,NA,Al Alloy,32,Al Alloy,,,,
