Repository: trovlunde/stock_analyzer

# Stock Analysis

# ML model retrained every 63 sessions on past data only (slow: minutes per ticker-decade)
uv run stock-analysis-evaluate backtest --strategies ml_walk_forward --retrain-every 63

# Other tickers, a fixed window, report saved to a file
uv run stock-analysis-evaluate backtest --strategies ma_crossover \
  --tickers NVDA AMZN JPM --start 2018-01-01 --end 2024-12-31 --output data/backtests/ma.md
```

Reading the report:

- **Strategy vs buy & hold** — CAGR, volatility, Sharpe, Sortino, max drawdown, Calmar; plus trades, hit rate, turnover, cost drag and average exposure for the strategy.

File: stock_analysis/tuva_help/data/pittingPotential.csv (part 16 of 16)
,"Composition, wt.%",,,,,,,,,,,,,,,,,,,,,,,,"Epit, mV (SCE)",,,Test Temp.,Test Solution,[Cl-],,,Scan Rate,Heat treatment,Microstructures,Comments,Reference,Material class,,,,
787.00,0.00,0.00,0.00,0.00,0.00,NA,0.00,NA,NA,NA,NA,NA,NA,67.72,0.00,0.00,0.00,27.35,0.00,4.93,0.00,0.00,0.00,0.00,-420.00,NA,NA,25,0.6M NaCl Deaerated N2,0.6000,7.00,"Potentiodynamic Polarization in a three electrode flat cell, prior to anodic sweep OCP measured for 1 hr",0.10,NA,NA,Al Alloy,32,Al Alloy,,,,
788.00,0.00,0.00,0.00,0.00,0.00,NA,0.00,NA,NA,NA,NA,NA,NA,67.72,0.00,0.00,0.00,27.35,0.00,4.93,0.00,0.00,0.00,0.00,-450.00,NA,NA,25,0.6M NaCl Deaerated N2,0.6000,7.00,"Potentiodynamic Polarization in a three electrode flat cell, prior to anodic sweep OCP measured for 1 hr",0.10,NA,NA,Al Alloy,32,Al Alloy,,,,
789.00,0.00,0.00,0.00,0.00,0.00,NA,0.00,NA,NA,NA,NA,NA,NA,67.72,0.00,0.00,0.00,27.35,0.00,4.93,0.00,0.00,0.00,0.00,-690.00,NA,NA,25,0.6M NaCl Deaerated N2,0.6000,7.00,"Potentiodynamic Polarization in a three electrode flat cell, prior to anodic sweep OCP measured for 1 hr",0.10,NA,NA,Al Alloy,32,Al Alloy,,,,
790.00,0.00,0.00,11.10,0.00,0.00,NA,0.00,NA,NA,NA,NA,NA,NA,63.41,0.00,0.00,0.00,0.00,0.00,0.00,0.00,0.00,0.00,25.49,-290.00,NA,NA,25,0.6M NaCl Deaerated N2,0.6000,7.00,"Potentiodynamic Polarization in a three electrode flat cell, prior to anodic sweep OCP measured for 1 hr",0.10,NA,NA,Al Alloy,32,Al Alloy,,,,
791.00,0.00,0.00,11.10,0.00,0.00,NA,0.00,NA,NA,NA,NA,NA,NA,63.41,0.00,0.00,0.00,0.00,0.00,0.00,0.00,0.00,0.00,25.49,-240.00,NA,NA,25,0.6M NaCl Deaerated N2,0.6000,7.00,"Potentiodynamic Polarization in a three electrode flat cell, prior to anodic sweep OCP measured for 1 hr",0.10,NA,NA,Al Alloy,32,Al Alloy,,,,
792.00,0.00,0.00,11.10,0.00,0.00,NA,0.00,NA,NA,NA,NA,NA,NA,63.41,0.00,0.00,0.00,0.00,0.00,0.00,0.00,0.00,0.00,25.49,-195.00,NA,NA,25,0.6M NaCl Deaerated N2,0.6000,7.00,"Potentiodynamic Polarization in a three electrode flat cell, prior to anodic sweep OCP measured for 1 hr",0.10,NA,NA,Al Alloy,32,Al Alloy,,,,
793.00,9.78,0.00,0.00,0.00,0.00,NA,0.00,NA,NA,NA,NA,NA,NA,58.74,0.00,0.00,0.00,0.00,0.00,0.00,0.00,0.00,0.00,31.48,-200.00,NA,NA,25,0.6M NaCl Deaerated N2,0.6000,7.00,"Potentiodynamic Polarization in a three electrode flat cell, prior to anodic sweep OCP measured for 1 hr",0.10,NA,NA,Al Alloy,32,Al Alloy,,,,
794.00,9.78,0.00,0.00,0.00,0.00,NA,0.00,NA,NA,NA,NA,NA,NA,58.74,0.00,0.00,0.00,0.00,0.00,0.00,0.00,0.00,0.00,31.48,300.00,NA,NA,25,0.6M NaCl Deaerated N2,0.6000,7.00,"Potentiodynamic Polarization in a three electrode flat cell, prior to anodic sweep OCP measured for 1 hr",0.10,NA,NA,Al Alloy,32,Al Alloy,,,,
795.00,0.00,0.00,0.00,0.00,0.00,NA,0.00,NA,NA,NA,4.00,NA,NA,96.00,0.00,0.00,0.00,0.00,0.00,0.00,0.00,0.00,0.00,0.00,-541.00,NA,NA,25,0.01 M NaCl Deaerated N2,0.0100,7.00,Potentiostatic Polarization. Measurements made in 10 mV steps and held until a stationary current was observed,NA,NA,NA,Al Alloy,39,Al Alloy,,,,
796.00,0.00,0.00,0.00,0.00,0.00,NA,0.00,NA,NA,NA,4.00,NA,NA,96.00,0.00,0.00,0.00,0.00,0.00,0.00,0.00,0.00,0.00,0.00,-591.00,NA,NA,25,0.1 M NaCl Deaerated N2,0.1000,7.00,Potentiostatic Polarization. Measurements made in 10 mV steps and held until a stationary current was observed,NA,NA,NA,Al Alloy,39,Al Alloy,,,,
797.00,0.00,0.00,0.00,0.00,0.00,NA,0.00,NA,NA,NA,4.00,NA,NA,96.00,0.00,0.00,0.00,0.00,0.00,0.00,0.00,0.00,0.00,0.00,-631.00,NA,NA,25,1 M NaCl Deaerated N2,1.0000,7.00,Potentiostatic Polarization. Measurements made in 10 mV steps and held until a stationary current was observed,NA,NA,NA,Al Alloy,39,Al Alloy,,,,
798.00,0.00,0.00,0.00,0.00,0.00,NA,0.00,NA,NA,NA,4.00,NA,NA,96.00,0.00,0.00,0.00,0.00,0.00,0.00,0.00,0.00,0.00,0.00,-671.00,NA,NA,25,5 M NaCl Deaerated N2,5.0000,7.00,Potentiostatic Polarization. Measurements made in 10 mV steps and held until a stationary current was observed,NA,NA,NA,Al Alloy,39,Al Alloy,,,,
799.00,0.00,0.00,0.00,0.00,0.00,NA,0.00,NA,NA,NA,0.20,NA,NA,99.80,0.00,0.00,0.00,0.00,0.00,0.00,0.00,0.00,0.00,0.00,-631.00,NA,NA,25,0.01 M NaCl Deaerated N2,0.0100,7.00,Potentiostatic Polarization. Measurements made in 10 mV steps and held until a stationary current was observed,NA,NA,NA,Al Alloy,39,Al Alloy,,,,
800.00,0.00,0.00,0.00,0.00,0.00,NA,0.00,NA,NA,NA,0.20,NA,NA,99.80,0.00,0.00,0.00,0.00,0.00,0.00,0.00,0.00,0.00,0.00,-701.00,NA,NA,25,0.1 M NaCl Deaerated N2,0.1000,7.00,Potentiostatic Polarization. Measurements made in 10 mV steps and held until a stationary current was observed,NA,NA,NA,Al Alloy,39,Al Alloy,,,,
801.00,0.00,0.00,0.00,0.00,0.00,NA,0.00,NA,NA,NA,0.20,NA,NA,99.80,0.00,0.00,0.00,0.00,0.00,0.00,0.00,0.00,0.00,0.00,-761.00,NA,NA,25,1 M NaCl Deaerated N2,1.0000,7.00,Potentiostatic Polarization. Measurements made in 10 mV steps and held until a stationary current was observed,NA,NA,NA,Al Alloy,39,Al Alloy,,,,
802.00,0.17,0.01,0.00,0.00,0.00,NA,0.00,NA,0.06,0.63,4.54,NA,NA,92.97,0.00,0.00,0.00,0.00,0.03,0.00,0.00,1.51,0.00,0.00,-720.00,NA,NA,25,1 M NaCl pH 6,1.0000,6.00,Potentiostatic Polarization,NA,NA,NA,Al Alloy,43,Al Alloy,,,,
803.00,0.00,0.00,NA,NA,NA,NA,NA,NA,0.00,NA,0.00,NA,NA,99.99,0.00,0.00,0.00,0.00,0.00,0.00,0.00,0.00,0.00,0.00,-646.42,NA,NA,0,0.1 M NaCl,0.1000,7.00,"Potentiostatic Polarization. For most of the measurements, Al electrodes were employed measuring 1.5 cm long and 0.4 cm in diameter. One end of each electrode was drilled and tapped, allowing a threaded member attached to a nickel wire to hold the electrode firmly against a glass tube separated by a water-tight Teflon gasket. Only the electrode surface, totally immersed, Teflon, and glass made contact with the electrolyte. Specimens were polished to 3/0 emery paper followed by pickling in 2N NaOH at 80~ for 5 min and then washing in distilled water.",0.17,NA,NA,"Al Alloy, For most of the measurements, Al electrodes were employed measuring 1.5 cm long and 0.4 cm in diameter. One end of each electrode was drilled and tapped, allowing a threaded member attached to a nickel wire to hold the electrode firmly against a glass tube separated by a water-tight Teflon gasket. Only the electrode surface, totally immersed, Teflon, and glass made contact with the electrolyte. Specimens were polished to 3/0 emery paper followed by pickling in 2N NaOH at 80~ for 5 min and then washing in distilled water.",7,Al Alloy,,,,
804.00,0.00,0.00,NA,NA,NA,NA,NA,NA,0.00,NA,0.00,NA,NA,99.99,0.00,0.00,0.00,0.00,0.00,0.00,0.00,0.00,0.00,0.00,-644.58,NA,NA,15,0.1 M NaCl,0.1000,7.00,"Potentiostatic Polarization. For most of the measurements, Al electrodes were employed measuring 1.5 cm long and 0.4 cm in diameter. One end of each electrode was drilled and tapped, allowing a threaded member attached to a nickel wire to hold the electrode firmly against a glass tube separated by a water-tight Teflon gasket. Only the electrode surface, totally immersed, Teflon, and glass made contact with the electrolyte. Specimens were polished to 3/0 emery paper followed by pickling in 2N NaOH at 80~ for 5 min and then washing in distilled water.",0.17,NA,NA,"Al Alloy, For most of the measurements, Al electrodes were employed measuring 1.5 cm long and 0.4 cm in diameter. One end of each electrode was drilled and tapped, allowing a threaded member attached to a nickel wire to hold the electrode firmly against a glass tube separated by a water-tight Teflon gasket. Only the electrode surface, totally immersed, Teflon, and glass made contact with the electrolyte. Specimens were polished to 3/0 emery paper followed by pickling in 2N NaOH at 80~ for 5 min and then washing in distilled water.",7,Al Alloy,,,,
805.00,0.00,0.00,NA,NA,NA,NA,NA,NA,0.00,NA,0.00,NA,NA,99.99,0.00,0.00,0.00,0.00,0.00,0.00,0.00,0.00,0.00,0.00,-649.40,NA,NA,25,0.1 M NaCl,0.1000,7.00,"Potentiostatic Polarization. For most of the measurements, Al electrodes were employed measuring 1.5 cm long and 0.4 cm in diameter. One end of each electrode was drilled and tapped, allowing a threaded member attached to a nickel wire to hold the electrode firmly against a glass tube separated by a water-tight Teflon gasket. Only the electrode surface, totally immersed, Teflon, and glass made contact with the electrolyte. Specimens were polished to 3/0 emery paper followed by pickling in 2N NaOH at 80~ for 5 min and then washing in distilled water.",0.17,NA,NA,"Al Alloy, For most of the measurements, Al electrodes were employed measuring 1.5 cm long and 0.4 cm in diameter. One end of each electrode was drilled and tapped, allowing a threaded member attached to a nickel wire to hold the electrode firmly against a glass tube separated by a water-tight Teflon gasket. Only the electrode surface, totally immersed, Teflon, and glass made contact with the electrolyte. Specimens were polished to 3/0 emery paper followed by pickling in 2N NaOH at 80~ for 5 min and then washing in distilled water.",7,Al Alloy,,,,
806.00,0.00,0.00,NA,NA,NA,NA,NA,NA,0.00,NA,0.00,NA,NA,99.99,0.00,0.00,0.00,0.00,0.00,0.00,0.00,0.00,0.00,0.00,-653.01,NA,NA,32,0.1 M NaCl,0.1000,7.00,"Potentiostatic Polarization. For most of the measurements, Al electrodes were employed measuring 1.5 cm long and 0.4 cm in diameter. One end of each electrode was drilled and tapped, allowing a threaded member attached to a nickel wire to hold the electrode firmly against a glass tube separated by a water-tight Teflon gasket. Only the electrode surface, totally immersed, Teflon, and glass made contact with the electrolyte. Specimens were polished to 3/0 emery paper followed by pickling in 2N NaOH at 80~ for 5 min and then washing in distilled water.",0.17,NA,NA,"Al Alloy, For most of the measurements, Al electrodes were employed measuring 1.5 cm long and 0.4 cm in diameter. One end of each electrode was drilled and tapped, allowing a threaded member attached to a nickel wire to hold the electrode firmly against a glass tube separated by a water-tight Teflon gasket. Only the electrode surface, totally immersed, Teflon, and glass made contact with the electrolyte. Specimens were polished to 3/0 emery paper followed by pickling in 2N NaOH at 80~ for 5 min and then washing in distilled water.",7,Al Alloy,,,,
807.00,0.00,0.00,NA,NA,NA,NA,NA,NA,0.00,NA,0.00,NA,NA,99.99,0.00,0.00,0.00,0.00,0.00,0.00,0.00,0.00,0.00,0.00,-666.87,NA,NA,40,0.1 M NaCl,0.1000,7.00,"Potentiostatic Polarization. For most of the measurements, Al electrodes were employed measuring 1.5 cm long and 0.4 cm in diameter. One end of each electrode was drilled and tapped, allowing a threaded member attached to a nickel wire to hold the electrode firmly against a glass tube separated by a water-tight Teflon gasket. Only the electrode surface, totally immersed, Teflon, and glass made contact with the electrolyte. Specimens were polished to 3/0 emery paper followed by pickling in 2N NaOH at 80~ for 5 min and then washing in distilled water.",0.17,NA,NA,"Al Alloy, For most of the measurements, Al electrodes were employed measuring 1.5 cm long and 0.4 cm in diameter. One end of each electrode was drilled and tapped, allowing a threaded member attached to a nickel wire to hold the electrode firmly against a glass tube separated by a water-tight Teflon gasket. Only the electrode surface, totally immersed, Teflon, and glass made contact with the electrolyte. Specimens were polished to 3/0 emery paper followed by pickling in 2N NaOH at 80~ for 5 min and then washing in distilled water.",7,Al Alloy,,,,
808.00,0.00,0.00,NA,NA,NA,NA,NA,NA,0.00,NA,0.00,NA,NA,99.99,0.00,0.00,0.00,0.00,0.00,0.00,0.00,0.00,0.00,0.00,-534.00,NA,NA,25,0.1 M NaBr,0.0000,7.00,"Potentiostatic Polarization. For most of the measurements, Al electrodes were employed measuring 1.5 cm long and 0.4 cm in diameter. One end of each electrode was drilled and tapped, allowing a threaded member attached to a nickel wire to hold the electrode firmly against a glass tube separated by a water-tight Teflon gasket. Only the electrode surface, totally immersed, Teflon, and glass made contact with the electrolyte. Specimens were polished to 3/0 emery paper followed by pickling in 2N NaOH at 80~ for 5 min and then washing in distilled water.",0.17,NA,NA,"Al Alloy, For most of the measurements, Al electrodes were employed measuring 1.5 cm long and 0.4 cm in diameter. One end of each electrode was drilled and tapped, allowing a threaded member attached to a nickel wire to hold the electrode firmly against a glass tube separated by a water-tight Teflon gasket. Only the electrode surface, totally immersed, Teflon, and glass made contact with the electrolyte. Specimens were polished to 3/0 emery paper followed by pickling in 2N NaOH at 80~ for 5 min and then washing in distilled water.",7,Al Alloy,,,,
809.00,0.00,0.00,NA,NA,NA,NA,NA,NA,0.00,NA,0.00,NA,NA,99.99,0.00,0.00,0.00,0.00,0.00,0.00,0.00,0.00,0.00,0.00,-564.00,NA,NA,0,0.1 M NaBr,0.0000,7.00,"Potentiostatic Polarization. For most of the measurements, Al electrodes were employed measuring 1.5 cm long and 0.4 cm in diameter. One end of each electrode was drilled and tapped, allowing a threaded member attached to a nickel wire to hold the electrode firmly against a glass tube separated by a water-tight Teflon gasket. Only the electrode surface, totally immersed, Teflon, and glass made contact with the electrolyte. Specimens were polished to 3/0 emery paper followed by pickling in 2N NaOH at 80~ for 5 min and then washing in distilled water.",0.17,NA,NA,"Al Alloy, For most of the measurements, Al electrodes were employed measuring 1.5 cm long and 0.4 cm in diameter. One end of each electrode was drilled and tapped, allowing a threaded member attached to a nickel wire to hold the electrode firmly against a glass tube separated by a water-tight Teflon gasket. Only the electrode surface, totally immersed, Teflon, and glass made contact with the electrolyte. Specimens were polished to 3/0 emery paper followed by pickling in 2N NaOH at 80~ for 5 min and then washing in distilled water.",7,Al Alloy,,,,
810.00,0.00,0.00,NA,NA,NA,NA,NA,NA,0.00,NA,0.00,NA,NA,99.99,0.00,0.00,0.00,0.00,0.00,0.00,0.00,0.00,0.00,0.00,-244.00,NA,NA,25,0.1 M NaCIO4 ,0.1000,7.00,"Potentiostatic Polarization. For most of the measurements, Al electrodes were employed measuring 1.5 cm long and 0.4 cm in diameter. One end of each electrode was drilled and tapped, allowing a threaded member attached to a nickel wire to hold the electrode firmly against a glass tube separated by a water-tight Teflon gasket. Only the electrode surface, totally immersed, Teflon, and glass made contact with the electrolyte. Specimens were polished to 3/0 emery paper followed by pickling in 2N NaOH at 80~ for 5 min and then washing in distilled water.",0.17,NA,NA,"Al Alloy, For most of the measurements, Al electrodes were employed measuring 1.5 cm long and 0.4 cm in diameter. One end of each electrode was drilled and tapped, allowing a threaded member attached to a nickel wire to hold the electrode firmly against a glass tube separated by a water-tight Teflon gasket. Only the electrode surface, totally immersed, Teflon, and glass made contact with the electrolyte. Specimens were polished to 3/0 emery paper followed by pickling in 2N NaOH at 80~ for 5 min and then washing in distilled water.",7,Al Alloy,,,,
811.00,0.00,0.00,NA,NA,NA,NA,NA,NA,0.00,NA,0.00,NA,NA,99.99,0.00,0.00,0.00,0.00,0.00,0.00,0.00,0.00,0.00,0.00,-744.00,NA,NA,25,0.5 M NaCl,0.5000,7.00,"Potentiostatic Polarization. For most of the measurements, Al electrodes were employed measuring 1.5 cm long and 0.4 cm in diameter. One end of each electrode was drilled and tapped, allowing a threaded member attached to a nickel wire to hold the electrode firmly against a glass tube separated by a water-tight Teflon gasket. Only the electrode surface, totally immersed, Teflon, and glass made contact with the electrolyte. Specimens were polished to 3/0 emery paper followed by pickling in 2N NaOH at 80~ for 5 min and then washing in distilled water.",0.17,NA,NA,"Al Alloy, For most of the measurements, Al electrodes were employed measuring 1.5 cm long and 0.4 cm in diameter. One end of each electrode was drilled and tapped, allowing a threaded member attached to a nickel wire to hold the electrode firmly against a glass tube separated by a water-tight Teflon gasket. Only the electrode surface, totally immersed, Teflon, and glass made contact with the electrolyte. Specimens were polished to 3/0 emery paper followed by pickling in 2N NaOH at 80~ for 5 min and then washing in distilled water.",7,Al Alloy,,,,
812.00,0.48,0.00,NA,NA,NA,NA,NA,NA,0.08,0.00,0.10,NA,NA,99.40,0.00,0.00,0.00,0.00,0.00,0.00,0.00,0.00,0.00,0.00,-654.00,NA,NA,25,0.1 M NaCl,0.1000,7.00,"Potentiostatic Polarization. For most of the measurements, Al electrodes were employed measuring 1.5 cm long and 0.4 cm in diameter. One end of each electrode was drilled and tapped, allowing a threaded member attached to a nickel wire to hold the electrode firmly against a glass tube separated by a water-tight Teflon gasket. Only the electrode surface, totally immersed, Teflon, and glass made contact with the electrolyte. Specimens were polished to 3/0 emery paper followed by pickling in 2N NaOH at 80~ for 5 min and then washing in distilled water.",0.17,NA,NA,"Al Alloy, For most of the measurements, Al electrodes were employed measuring 1.5 cm long and 0.4 cm in diameter. One end of each electrode was drilled and tapped, allowing a threaded member attached to a nickel wire to hold the electrode firmly against a glass tube separated by a water-tight Teflon gasket. Only the electrode surface, totally immersed, Teflon, and glass made contact with the electrolyte. Specimens were polished to 3/0 emery paper followed by pickling in 2N NaOH at 80~ for 5 min and then washing in distilled water.",7,Al Alloy,,,,
813.00,0.00,0.00,NA,NA,NA,NA,NA,NA,0.00,1.30,0.01,NA,NA,98.69,0.00,0.00,0.00,0.00,0.00,0.00,0.00,0.00,0.00,0.00,-694.00,NA,NA,25,0.1 M NaCl,0.1000,7.00,"Potentiostatic Polarization. For most of the measurements, Al electrodes were employed measuring 1.5 cm long and 0.4 cm in diameter. One end of each electrode was drilled and tapped, allowing a threaded member attached to a nickel wire to hold the electrode firmly against a glass tube separated by a water-tight Teflon gasket. Only the electrode surface, totally immersed, Teflon, and glass made contact with the electrolyte. Specimens were polished to 3/0 emery paper followed by pickling in 2N NaOH at 80~ for 5 min and then washing in distilled water.",0.17,NA,NA,"Al Alloy, For most of the measurements, Al electrodes were employed measuring 1.5 cm long and 0.4 cm in diameter. One end of each electrode was drilled and tapped, allowing a threaded member attached to a nickel wire to hold the electrode firmly against a glass tube separated by a water-tight Teflon gasket. Only the electrode surface, totally immersed, Teflon, and glass made contact with the electrolyte. Specimens were polished to 3/0 emery paper followed by pickling in 2N NaOH at 80~ for 5 min and then washing in distilled water.",7,Al Alloy,,,,
814.00,0.16,0.23,NA,NA,NA,NA,NA,NA,0.08,0.02,0.04,NA,NA,97.04,0.00,0.00,0.00,0.00,0.00,0.00,0.00,2.43,0.00,0.00,-684.00,NA,NA,25,0.1 M NaCl,0.1000,7.00,"Potentiostatic Polarization. For most of the measurements, Al electrodes were employed measuring 1.5 cm long and 0.4 cm in diameter. One end of each electrode was drilled and tapped, allowing a threaded member attached to a nickel wire to hold the electrode firmly against a glass tube separated by a water-tight Teflon gasket. Only the electrode surface, totally immersed, Teflon, and glass made contact with the electrolyte. Specimens were polished to 3/0 emery paper followed by pickling in 2N NaOH at 80~ for 5 min and then washing in distilled water.",0.17,NA,NA,"Al Alloy, For most of the measurements, Al electrodes were employed measuring 1.5 cm long and 0.4 cm in diameter. One end of each electrode was drilled and tapped, allowing a threaded member attached to a nickel wire to hold the electrode firmly against a glass tube separated by a water-tight Teflon gasket. Only the electrode surface, totally immersed, Teflon, and glass made contact with the electrolyte. Specimens were polished to 3/0 emery paper followed by pickling in 2N NaOH at 80~ for 5 min and then washing in distilled water.",7,Al Alloy,,,,
